Repository: ikathuria/groundwork

# GROUNDWORK

> *Type a research question. Get back a structured synthesis of the literature — key themes, open problems, methodology landscape, and a prioritized reading list.*

---

## What It Does

Keeping up with modern CS/AI literature is a full-time job. A field that had 200 relevant papers five years ago now publishes that many in a month. Knowing what has been tried, what is open, and what is worth reading next requires hours of manual search and synthesis that most researchers don't have.

GROUNDWORK compresses that process. You type a research question in plain language.

File: hypotheses/2026-04-25_a-3d-printed-hydroxyapatite-scaffold-with/raw/papers/2013-loh-three-dimensional-scaffolds-for-te-role-of-porosity.txt (part 2 of 3)
TISSUE ENGINEERING: Part B
structural complexity as the native tissue to satisfy the in-      sizes are good tools that can be used for the systemic study of
tended biological function. Natural porous materials, in-          cellular or tissue interaction with scaffolds.
ROLE OF POROSITY AND PORE SIZE IN THREE-DIMENSIONAL SCAFFOLDS    493

Effect of Porosity and Pore Size on Cell Behavior                greater than 12 mm) and higher porosity (i.e., approximately
and Mechanical Property                                          96.7%) enhanced cell proliferation rate, which might be due
                                                                 to facilitated transport of nutrients and oxygen in vitro. Thus
Cell proliferation and differentiation                           cellular behavior can be affected by the material properties
                                                                 (e.g., porosity, pore size, interconnectivity, and diameter of
   Cell behavior is directly affected by the scaffold architec-  fibres) of these 3D nonwoven matrices fabricated from fibers.
ture since the extracellular matrix (ECM) provides cues that
influence the specific integrin­ligand interactions between         The effect of 3D silk fibroin scaffolds on cell proliferation
cells and the surrounding (Fig. 7).131 Hence, the 3D scaffold    and migration of human foreskin fibroblast showed that
environment can influence cell proliferation or direct cell      pore sizes of 200 to 250 mm and porosity of approximately
differentiation. Ma et al. fabricated 3D polyethylene tere-      86% enabled better cell proliferation.134 However, cell pro-
phthalate (PET) nonwoven fibrous matrix and modified the         liferation of these scaffolds with smaller pore sizes of 100 to
pore size and porosity by using thermal compression.132 Two      150 mm can be improved by having higher porosity of ap-
types of matrices were studied, namely low porosity (LP)         proximately 91%. Hence, by altering the pore size, porosity,
and high porosity (HP). The LP matrices had a porosity of        or both parameters, the cell viability and proliferation can be
0.849 and an average pore size of 30 mm, while HP matrices       enhanced.134­137 Besides affecting the cell proliferation ca-
had a porosity of 0.896 and an average pore size of 39 mm.       pability, it has been shown that the amount of ECM pro-
When trophoblast ED27 cells were cultured on these matrices,     duced, that is, the amount of glycosaminoglycan (GAG)
the initial cell proliferation rate in the LP matrix was ob-     secretion and the expression of collagen gene markers is also
served to be higher than those in the HP matrix. In addition,    affected by the pore size of scaffolds.138 The study by Lien
cells cultured in the LP matrix were able to spread across       et al. demonstrated that chondrocytes showed preferential
adjacent fibers more easily, which led to higher cell prolif-    proliferation and ECM production for scaffolds with pore
eration rate. However, the smaller pore sizes of LP matrices     sizes between 250 and 500 mm.138 This pore size range was
limited the formation of large cell aggregates and reduced       observed to be capable of maintaining the phenotype of cells,
cell differentiation. Conversely, cells cultured in HP matrices  while pores ranging from 50 to 200 mm resulted in cell de-
had a higher degree of cell differentiation and aggregation.     differentiation.138 In another study, synthetic human elastin
Besides the trophoblast cells, Takahashi and Tabata also         (SHE) scaffolds with an average porosity of 34.4% and mean
demonstrated the effect of 3D nonwoven matrix fabricated         pore size of 11 mm enabled infiltration of dermal fibroblasts,
using PET fibers on the proliferation and osteogenic differ-     while a lower average porosity of 14.5% and mean pore size
entiation of rat mesenchymal stem cells (MSCs).133 Thinner       of 8 mm only promoted cell proliferation across the scaffold
PET fibers resulted in lower cell attachment and caused          surface.139 The fibroblasts cultured in these SHE scaffolds
MSCs to have spherical morphologies due to their smaller         with higher porosity and larger mean pore sizes also de-
diameters. Matrices with bigger PET fiber diameters (i.e.,       posited fibronectin and collagen type I over the period of cell

FIG. 7. Effect of (A) pore size and (B) matrix stiffness on MSC behavior. Actin cyoskeleton and nucleus of MSCs were
stained with rhodamine­phalloidin (red) and DAPI (blue). MSCs were observed to be flattened and grow on the wall of the
scaffold with large pores ( > 100 mm). For collagen­glycosaminoglycan scaffold (red) scaffolds with small pores ( < 50 mm), cells
may attach in three-dimensions and differentiate (green nuclei) due to smaller forces present (smaller arrows). When cultured
on microenvironments with elasticity of elasticity of 0.1, 11, and 34 kPa, MSCs showed to become neuron-like, myocyte-like,
and osteoblasts-like respectively. Images adapted and reproduced by permission of Elsevier.147 Color images available online
at www.liebertpub.com/teb
494                                                                 LOH AND CHOONG

culture.139 Thus, the role of porosity and interconnectivity in     erties to a great extent. In general, scaffolds should have
scaffolds is also to facilitate cell migration within the porous    sufficient mechanical strength to maintain integrity until new
structure such that cell growth is enabled while over-              tissue regeneration. There should also be sufficient space for
crowding is avoided.                                                cells to proliferate and to enable the transport of nutrients
                                                                    and removal of wastes.20,21 Moreover, it is important that the
   For bone tissue engineering, the optimal pore size for os-       material property of the scaffolds matches the native tissue
teoblast activity in tissue engineered scaffolds is still con-      in vivo, for example, scaffolds fabricated for bone tissue en-
troversial as there have been conflicting reports.140 In            gineering should have comparable strength to the native
general, scaffolds with pore sizes of about 20 to 1500 mm           bone tissue to withstand physiological loadings and to pre-
have been used.140­143 Akay et al. studied the behavior of          vent stress shielding from occurring.20 Although the me-
osteoblasts in PolyHIPE polymer (PHP), a type of highly             chanical property of scaffolds is compromised with higher
porous polymeric foam.144 The osteoblasts were shown to             porosity or pore sizes, the use of materials with high inherent
populate more in smaller pores (40 mm) when they were               mechanical strength might be a solution to this issue.134
grown in scaffolds with different pore sizes, but larger pore
sizes (100 mm) facilitated cell migration. However, the dif-        Nature's Own Scaffold: The ECM
ferent pore sizes did not have any effect on extent of min-
eralization or cell penetration depth.144 Collagen­GAG (CG)            In native tissues, the ECM is a heterogeneous component
scaffolds were also studied to determine its optimal pore size      of functional proteins, proteoglycans, and signaling mole-
for bone tissue engineering purposes and the effect of pore         cules arranged in a specific 3D manner enriched with cellular
size on a preosteoblastic cell line, MC3T3-E1.140 From the          components and a variety of growth factors, cytokines, ions,
results, optimal cell proliferation and infiltration was found      and water to provide structural support to cells.171­173 The
in CG scaffolds with mean pore sizes greater than 300 mm. In        ECM is an important component in growth and wound
addition, the ability of larger pores to facilitate cell infiltra-  healing, and from recent studies it has been shown to be a
tion was shown to override the beneficial effect of greater         vital factor in cell signaling.174­177 Newly formed ECM is
initial cell attachment surface areas provided by smaller           secreted by exocytosis after the components are produced by
pores. Hence, this study supported previous reports that            the resident cells. It has now been shown that the ECM is
suggested the importance of having pore sizes greater than          capable of directing cell behavior such as proliferation, dif-
300 mm for osteogenesis to occur.145 However, it should be          ferentiation, and migration via biomechanical interactions
noted that cell differentiation is also dependent on the cell       and mechanical cues.69 Hence, the ECM is nature's own
type, scaffold material, and fabrication conditions.146             multifunctional scaffold that not only imparts structural in-
                                                                    tegrity to the tissues, but also modulates a wide range of
Angiogenesis                                                        cellular behaviors.178 Reviews on the role of ECM properties
                                                                    and mechanism of cell­ECM interactions on cell adhesion,
   Angiogenesis is the growth of new blood vessels from             migration, and matrix assembly have been covered by sev-
existing vasculature, which is essential to supply oxygen and       eral groups.179­181
nutrients to developing tissues, and to facilitate wound
healing.148 Scaffolds were seeded with stem cells and/or               The ultimate aim of tissue scaffolding strategies is to mimic
endothelial cells or incorporated with angiogenic factors to        the actual 3D microenvironment that is the ECM. As with all
promote angiogenesis.148­151 The minimum porosity neces-            scaffolds, it is important to consider the pore structure of the
sary for the regeneration of a blood vessel is approximately        native ECM of the tissue that is to be replaced or re-
30 to 40 mm to enable the exchange of metabolic components          constructed. Different tissues have their own unique ECM
and to facilitate endothelial cell entrance.152,153 Artel et al.    composition and structure.182 In general, the ECM is a porous
showed that larger pore sizes of approximately 160 to 270 mm        mesh network of proteins and GAGs that can be altered by
facilitated angiogenesis throughout scaffold by using multi-        cross-linking and enhancing the barrier function of the ma-
layered agent-based model simulation.154 This model was             trix.183 Cross-linking of the ECM is associated with local cross-
used to investigate the relationship between angiogenesis           linking of collagen and elastin by lysyl oxidase.184­186 The
and scaffold properties. The materials were assumed to be           increase in cross-linking also inevitably results in a reduction
slowly degrading or nondegradable, such that the pore sizes         of the matrix porosity. Collagenases can increase the matrix
remained constant. It has also been demonstrated that vas-          porosity by disrupting the ECM network through uncoiling
cularization of constructs necessitates pores greater than          the triple-helical structure of collagen and exposing sites for
300 mm.145,155 The range of pore size suitable for the different    proteolysis to occur. ECM degradation, which is associated
types of cellular activities is summarized in Table 1.              with matrix metalloproteinases (MMPs), also leads to an in-
                                                                    crease in porosity.187,188 Normally, remodeling of the ECM is
Mechanical property                                                 dependent on the balance between MMPs and tissue inhibi-
                                                                    tors of metalloproteinases. Remodeling of the ECM is essen-
   Besides affecting the cell behavior and differentiation po-      tial to promote normal physiological processes such as
tential, the porosity and pore sizes of the scaffolds also have     development, wound repair, and morphogenesis.174,187 In
an effect on the mechanical properties. Although higher             fact, changes in ECM structure and composition is also an
porosity and pore sizes may facilitate nutrient and oxygen          indication of tissue health and disease progression.189,190
delivery or enable more cell ingrowth, the mechanical               Some groups have attempted to incorporate biological cues
properties of the scaffolds will be compromised due to the          such as MMPs and vascular endothelial growth factor to
large amount of void volume.11 Hence, there is a limit to the       facilitate ECM degradation, cell proliferation, angiogenesis, or
amount of porosity or pore sizes that could be incorporated         regeneration.191­193 Amino acid sequence-Arg-Gly-Asp- (RGD)
into a scaffold without compromising its mechanical prop-
ROLE OF POROSITY AND PORE SIZE IN THREE-DIMENSIONAL SCAFFOLDS                                                   495

Table 1. Pore Sizes and Porosity of Various Scaffold Types Required for Different Cellular Activities

                                                                                            Pore size Porosity

Function               Cell type used/in vivo tests                     Scaffold material   (lm)  (%) Reference

Angiogenesis           Multilayered agent-based model              Porous PEG               160­270 --          154

                       simulation/in vivo rat implantation

Adipogenesis           Murine embryonic stem cells                 PCL                      6­70  88            156

                       Rat BMCs                                    Silk gland fibroin from  90­110 97           157

                                                                   nonmulberry

                       Mice ASCs                                   Porcine type 1 collagen  70­110 --           158

Cell infiltration      Dermal fibroblasts                          Synthetic human elastin  11    34.4          139

                       Primary rat osteoblasts                     PHP                      100   --            144

Chondrogenesis         Human ASCs                                  PCL                      370­400 95          146

                       Porcine chondrocytes                        Chitosan                 70­120 80           159

                       Rabbit MSCs                                 PLGA-GCH                 200   74            160

                       Rabbit MSCs                                 PLGA                     200­500 --          161

                       Porcine chondrocytes                        PCL                      750   30            162

                       Porcine BMSCs                               PCL                      860   59            162

Hepatogenesis          Human ASCs                                  PLGA                     120­200 --          163

                       Rat bone marrow stem cells                  c-PLGA                   150­350 94          164

Osteogenesis           In vivo rat implantation                    Hydroxyapatite-BMPs      300­400 --          145

                       hMSCs                                       Coralline hydroxyapatite 200   75            136

                       In vivo mice implantation                   b-tricalcium phosphate   2­100 75            165

                       In vivo mice implantation                   Natural coral            150­200 35          166

                       RBMSCs                                      Sintered titanium        250   86            167

                       Fetal bovine osteoblasts                    PCL                      350   65            168

Proliferation          hMSCs                                       Coralline hydroxyapatite 500   88            136

                       Human trophoblast ED27                      PET                      30    84.9          132

                       Rat MSCs                                    PET                      > 12  96.7          133

                       Human foreskin fibroblasts                  Silk fibroin             200­250 86          134

                       Human foreskin fibroblasts                  Silk fibroin             100­150 91          134

                       Rat chondrocytes                            Type A gelatin           250­500 --          138

                       MC3T3-E1 cells                              CG                       325   99            140

                       Primary rat osteoblasts                     PHP                      40    --            144

Skin regeneration      Guinea pig dermal and epidermal             CG                       20­125 --           169

                       cells

Smooth muscle          Dog BMSCs                                   PLGA                     50­200 --           170

cell differentitation

   BMCs, bone marrow cells; ASCs, adipose-derived stem cells; hMSCs, human mesenchymal stem cells; BMSCs, bone marrow stem cells;
PEG, poly(ethylene glycol); PCL, polycaprolactone; PET, polyethylene terephthalate; CG, Collagen­glycosaminoglycan; PHP, PolyHIPE
polymer; cPLGA-GCH, collagen-coated poly-lactide-co-glycolide­gelatin/chondroitin/hyaluronate; BMP, bone morphogenetic protein;
RBMSCs, rat bone marrow stromal cells.

peptide can also be attached to scaffolds to enhance cell at-      stricted cell migration and proliferation, and nutrient and
tachment or mineralization.194­197Besides these biological         oxygen deficiencies within the developing tissue. On the
factors, another approach taken to mimic the ECM properties        other hand, a scaffold that degrades too fast can compromise
is to directly conjugate ECM molecules to the scaffolds during     mechanical and structural integrity of the implant before the
fabrication or to use decellularized tissues as ECM scaf-          tissue is sufficiently well developed. In both cases, tissue
folds.198­201 The ECM can be obtained from decellularized          regeneration is inhibited due to a mismatch between the
tissues and organs, for example, nerve, liver, and respiratory     rates of tissue growth and scaffold degeneration. The engi-
tract.202­205 The advantage of incorporating ECM into the          neering of a ``smart'' tunable scaffold system that can ac-
scaffolds is to improve tissue specificity and to facilitate       commodate widely different regeneration rates of different
maintenance of cell functions and phenotype.205 On the             tissues due to individual differences in age, dietary intake,
whole, all these different approaches intend to create a           healing rates, and lifestyle-related factors is thus highly
3D microenvironment that behaves like the actual tissue            crucial yet challenging. Such scaffolds with postfabrication
ECM to be successfully used in various tissue engineering          tunability are essential so as to provide a suitable microen-
applications.                                                      vironment for these dynamic changes, for example, migra-
                                                                   tion and differentiation.206,207
Tunable Scaffolds
                                                                      Amongst limited literature, the use of photostimulus
   Most conventional methods used to fabricate porous              seems to be popular for on-demand triggered functionalities
scaffolds typically do not allow the porosity or pore size to      and tunability in scaffolds. Works reported by Kloxin et al.
be tuned once the scaffold is created. In this situation, the use  have demonstrated the synthesis of photodegradable mac-
of scaffolds that do not degrade fast enough results in re-        romers and their subsequent polymerization to form hy-
                                                                   drogels whose physical, chemical, and biological properties
496                                                                LOH AND CHOONG

can be tuned in situ and in the presence of cells by ultraviolet,  cation. Also, to mimic the actual situation where the ECM
visible, or two-photon irradiation.208,209 These macromers         undergoes continuous remodeling or healing processes,
are cytocompatible and allows remote manipulation of gel           scaffolds with postfabrication tunability are essential so as
properties in situ. Postgelation control of the gel properties     to provide a suitable microenvironment for these dynamic
was demonstrated to introduce temporal changes, creation of        changes.
arbitrarily shaped features, and on-demand pendant func-
tionality release, which allows cell migration and chondro-           This review provides a general overview that facilitates
genic differentiation of encapsulated stem cells in vitro. These   the understanding of porous scaffold fabrication and pore
photodegradable gels can be used for culturing cells in three      size and porosity measurement techniques. In addition, the
dimensions and allowing real-time, externally triggered            effect of porosity and pore size on cellular behavior and
manipulation of the cell microenvironment to examine its           mechanical property of scaffolds was also covered to illus-
dynamic effect on cell function. However, one disadvantage         trate the whole concept of the importance of the role of po-
of this system is the longer degradation time with 365 nm          rosity and pore size in tissue engineering applications.
light that may affect cell viability.208,210
                                                                   Disclosure Statement
   Various studies on reversible hydrogel fabrication by di-
merization of nitrocinnamate have also been tested, but the           No competing financial interests exist.
disadvantage of this system is the requirement of irradiation
light in the cytotoxic range (254 nm).211,212 In another attempt   References
to improve this system, Griffin and Kasko incorporated the
photodegradable o-NB linker to various PEG-based macro-               1. Luu, Y.K., Kim, K., Hsiao, B.S., Chu, B., and Hadjiargyrou,
mers such that they can photolyze over a broad range of                  M. Development of a nanostructured DNA delivery scaf-
rates.212 These hydrogels have been used to encapsulate                  fold via electrospinning of PLGA and PLA-PEG block co-
human MSCs (hMSCs) and the biased release of one stem                    polymers. J Control Release 89, 341, 2003.
cell population (green-fluoroescent protein expressing
hMSCs) over another (red-fluorescent protein expressing               2. Cabral, J., and Moratti, S.C. Hydrogels for biomedical ap-
hMSCs) by exploiting the differences in reactivity of two                plications. Future Med Chem 3, 1877, 2011.
different o-NB linkers was demonstrated.
                                                                      3. Eiselt, P., Yeh, J., Latvala, R.K., Shea, L.D., and Mooney,
Conclusion                                                               D.J. Porous carriers for biomedical applications based on
                                                                         alginate hydrogels. Biomaterials 21, 1921, 2000.
   Porous 3D scaffolds are commonly used in tissue engi-
neering applications and can be fabricated from various               4. Kaigler, D., Wang, Z., Horger, K., Mooney, D.J., and
conventional and rapid prototyping techniques, depending                 Krebsbach, P.H. VEGF scaffolds enhance angiogenesis and
on the type of materials used or type of pore structures                 bone regeneration in irradiated osseous defects. J Bone
needed. These scaffolds serve to provide suitable microen-               Miner Res 21, 735, 2006.
vironments to support cell growth and function. The struc-
tural properties of the scaffolds, for example, porosity and          5. Chiu, Y.C., Larson, J.C., Isom, A., and Brey, E.M. Genera-
pore size have direct implications on their functionality both           tion of porous poly(ethylene glycol) hydrogels by salt
in vitro and in vivo. Generally, interconnected porous scaffold          leaching. Tissue Eng Part C Methods 16, 905, 2010.
networks that enable the transport of nutrients, removal of
wastes, and facilitate proliferation and migration of cells are       6. Salerno, A., Di Maio, E., Iannace, S., and Netti, P. Tailoring
essential. The porosity and pore size influences cell behavior           the pore structure of PCL scaffolds for tissue engineering
and determine the final mechanical property of the scaffold.             prepared via gas foaming of multi-phase blends. J Porous
Various techniques, equipments, or computer software have                Mater 19, 181, 2012.
also been developed and used for pore size and porosity
measurements.                                                         7. Hollister, S. Porous scaffold design for tissue engineering.
                                                                         Nat Mater 4, 518, 2005.
   The purpose of fabricating scaffolds is to produce tissue-
like materials such that they can eventually perform like the         8. Liu Tsang, V., and Bhatia, S.N. Three-dimensional tissue
native tissues. Currently, the idea of scaffold fabrication is           fabrication. Adv Drug Deliv Rev 56, 1635, 2004.
based on creating materials with optimum pore size,
structure, and porosity for various applications. Generally,          9. Chevalier, E., Chulia, D., Pouget, C., and Viana, M. Fabri-
scaffolds are first created and cells are subsequently cul-              cation of porous substrates: a review of processes using
tured on these scaffolds. As such, there are some existing               pore forming agents in the biomaterial field. J Pharm Sci 97,
limitations to this current approach. These prefabricated                1135, 2008.
scaffolds have certain material property that may or may
not be suitable to support normal cell growth or differen-          10. Causa, F., Netti, P.A., and Ambrosio, L. A multi-functional
tiation. Incompatibility of the scaffold with the cellular               scaffold for tissue regeneration: the need to engineer a tis-
application will eventually lead to the failure of the entire            sue analogue. Biomaterials 28, 5093, 2007.
tissue-engineered scaffolding system. Hence, an in-depth
analysis is necessary to evaluate the exact porosity and pore       11. Karageorgiou, V., and Kaplan, D. Porosity of 3D bioma-
size that is optimal for each scaffold system such that they             terial scaffolds and osteogenesis. Biomaterials 26, 5474,
complement the intended type of tissue engineering appli-                2005.

                                                                    12. Sung, H.J., Meredith, C., Johnson, C., and Galis, Z.S. The
                                                                         effect of scaffold degradation rate on three-dimensional cell
                                                                         growth and angiogenesis. Biomaterials 25, 5735, 2004.

                                                                    13. Buckley, C., and O'Kelly, K. Regular scaffold fabrication
                                                                         techniques for investigations in tissue engineering. In:
                                                                         Prendergast, P.J., and McHugh, P.E., eds. Topics in bio-
                                                                         mechanical engineering. Dublin, Ireland: Trinity Centre for
                                                                         Bioengineering & National Centre for Biomedical En-
                                                                         gineering Science, 2004, pp. 147­166.

                                                                    14. Ma, P.X. Scaffolds for tissue fabrication. Mater Today 7, 30,
                                                                         2004.
ROLE OF POROSITY AND PORE SIZE IN THREE-DIMENSIONAL SCAFFOLDS          497

15. Pompe, W., Worch, H., Epple, M., Friess, W., Gelinsky, M.,         31. Seck, T.M., Melchels, F.P.W., Feijen, J., and Grijpma, D.W.
     Greil, P., Hempel, U., Scharnweber, D., and Schulte, K.                Designed biodegradable hydrogel structures prepared by
     Functionally graded materials for biomedical applications.             stereolithography using poly(ethylene glycol)/poly(D,L-
     Mater Sci Eng A 362, 40, 2003.                                         lactide)-based resins. J Control Release 148, 34, 2010.

16. Yeong, W.Y., Chua, C.K., Leong, K.F., and Chandrasekar-            32. Yeong, W.Y., Sudarmadji, N., Yu, H.Y., Chua, C.K., Leong,
     an, M. Rapid prototyping in tissue engineering: challenges             K.F., Venkatraman, S.S., Boey, Y.C.F., and Tan, L.P. Porous
     and potential. Trends Biotechnol 22, 643, 2004.                        polycaprolactone scaffold for cardiac tissue engineering
                                                                            fabricated by selective laser sintering. Acta Biomater 6,
17. Goulet, R.W., Goldstein, S.A., Ciarelli, M.J., Kuhn, J.L.,              2028, 2010.
     Brown, M.B., and Feldkamp, L.A. The relationship between
     the structural and orthogonal compressive properties of           33. Melchels, F., Wiggenhauser, P.S., Warne, D., Barry, M.,
     trabecular bone. J Biomech 27, 375, 1994.                              Ong, F.R., Chong, W.S., Hutmacher, D.W., and Schantz,
                                                                            J.T. CAD/CAM-assisted breast reconstruction. Biofabrica-
18. Chu, T.M.G., Orton, D.G., Hollister, S.J., Feinberg, S.E., and          tion 3, 034114, 2011.
     Halloran, J.W. Mechanical and in vivo performance of hy-
     droxyapatite implants with controlled architectures. Bio-         34. Duan, B., Wang, M., Zhou, W.Y., Cheung, W.L., Li, Z.Y.,
     materials 23, 1283, 2002.                                              and Lu, W.W. Three-dimensional nanocomposite scaffolds
                                                                            fabricated via selective laser sintering for bone tissue en-
19. Sherwood, J.K., Riley, S.L., Palazzolo, R., Brown, S.C.,                gineering. Acta Biomater 6, 4495, 2010.
     Monkhouse, D.C., Coates, M., Griffith, L.G., Landeen, L.K.,
     and Ratcliffe, A. A three-dimensional osteochondral com-          35. Elomaa, L., Teixeira, S., Hakala, R., Korhonen, H., Grijpma,
     posite scaffold for articular cartilage repair. Biomaterials 23,       D.W., and Seppa¨ la¨ , J.V. Preparation of poly(e-capro-
     4739, 2002.                                                            lactone)-based tissue engineering scaffolds by stereo-
                                                                            lithography. Acta Biomater 7, 3850, 2011.
20. Leong, K.F., Chua, C.K., Sudarmadji, N., and Yeong, W.Y.
     Engineering functionally graded tissue engineering scaf-          36. Ma, P.X., and Langer, R. Fabrication of biodegradable
     folds. J Mech Behav Biomed Mater 1, 140, 2008.                         polymer foams for cell transplantation and tissue engi-
                                                                            neering. Methods Mol Med 18, 47, 1999.
21. Leong, K.F., Cheah, C.M., and Chua, C.K. Solid freeform
     fabrication of three-dimensional scaffolds for engineering        37. Lu, L., Peter, S.J., Lyman, M.D., Lai, H.L., Leite, S.M.,
     replacement tissues and organs. Biomaterials 24, 2363,                 Tamada, J.A., Vacanti, J.P., Langer, R., and Mikos, A.G.
     2003.                                                                  In vitro degradation of porous poly(L-lactic acid) foams.
                                                                            Biomaterials 21, 1595, 2000.
22. Yang, S., Leong, K.F., Du, Z., and Chua, C.K. The design of
     scaffolds for use in tissue engineering. Part II. Rapid pro-      38. Lee, S.B., Kim, Y.H., Chong, M.S., Hong, S.H., and Lee,
     totyping techniques. Tissue Eng 8, 1, 2002.                            Y.M. Study of gelatin-containing artificial skin V: fabrica-
                                                                            tion of gelatin scaffolds using a salt-leaching method. Bio-
23. Nichol, J.W., and Khademhosseini, A. Modular tissue en-                 materials 26, 1961, 2005.
     gineering: engineering biological tissues from the bottom
     up. Soft Matter 5, 1312, 2009.                                    39. Chen, G., Ushida, T., and Tateishi, T. Scaffold design for
                                                                            tissue engineering. Macromol Biosci 2, 67, 2002.
24. Li, C., Vepari, C., Jin, H.J., Kim, H.J., and Kaplan, D.L.
     Electrospun silk-BMP-2 scaffolds for bone tissue engineer-        40. Nam, Y.S., Yoon, J.J., and Park, T.G. A novel fabrication
     ing. Biomaterials 27, 3115, 2006.                                      method of macroporous biodegradable polymer scaffolds
                                                                            using gas foaming salt as a porogen additive. J Biomed
25. Zong, X., Bien, H., Chung, C.Y., Yin, L., Fang, D., Hsiao,              Mater Res 53, 1, 2000.
     B.S., Chu, B., and Entcheva, E. Electrospun fine-textured
     scaffolds for heart tissue constructs. Biomaterials 26, 5330,     41. Mooney, D.J., Baldwin, D.F., Suh, N.P., Vacanti, J.P., and
     2005.                                                                  Langer, R. Novel approach to fabricate porous sponges of
                                                                            poly(D,L-lactic-co-glycolic acid) without the use of organic
26. Kim, K., Yu, M., Zong, X., Chiu, J., Fang, D., Seo, Y.S.,               solvents. Biomaterials 17, 1417, 1996.
     Hsiao, B.S., Chu, B., and Hadjiargyrou, M. Control of
     degradation rate and hydrophilicity in electrospun non-           42. Keskar, V., Marion, N.W., Mao, J.J., and Gemeinhart, R.A.
     woven poly(D,L-lactide) nanofiber scaffolds for biomedical             In vitro evaluation of macroporous hydrogels to facilitate
     applications. Biomaterials 24, 4977, 2003.                             stem cell infiltration, growth, and mineralization. Tissue
                                                                            Eng Part A 15, 1695, 2009.
27. Chung, H.J., and Park, T.G. Surface engineered and drug
     releasing pre-fabricated scaffolds for tissue engineering.        43. Wachiralarpphaithoon, C., Iwasaki, Y., and Akiyoshi, K.
     Adv Drug Deliv Rev 59, 249, 2007.                                      Enzyme-degradable phosphorylcholine porous hydrogels
                                                                            cross-linked with polyphosphoesters for cell matrices. Bio-
28. Lei, B., Shin, K.H., Noh, D.Y., Jo, I.H., Koh, Y.H., Choi,              materials 28, 984, 2007.
     W.Y., and Kim, H.E. Nanofibrous gelatin­silica hybrid
     scaffolds mimicking the native extracellular matrix (ECM)         44. Mikos, A., and Temenoff, J. Formation of highly porous
     using thermally induced phase separation. J Mater Chem                 biodegradable scaffolds for tissue engineering. Electron J
     22, 14133, 2012.                                                       Biotechnol 3, 23, 2000.

29. Montero, R.B., Vial, X., Nguyen, D.T., Farhand, S., Rear-          45. Nam, Y.S., and Park, T.G. Porous biodegradable polymeric
     don, M., Pham, S.M., Tsechpenakis, G., and Andreopoulos,               scaffolds prepared by thermally induced phase separation.
     F.M. bFGF-containing electrospun gelatin scaffolds with                J Biomed Mater Res 47, 8, 1999.
     controlled nano-architectural features for directed angio-
     genesis. Acta Biomater 8, 1778, 2012.                             46. Schugens, C., Maquet, V., and Grandfils, C. Biodegrad-
                                                                            able and macroporous polylactide implants for cell trans-
30. Seyednejad, H., Gawlitta, D., Kuiper, R.V., de Bruin, A.,               plantation: 1. Preparation of macroporous polylactide
     van Nostrum, C.F., Vermonden, T., Dhert, W.J.A., and                   supports by solid-liquid phase separation. Polymer 37,
     Hennink, W.E. In vivo biocompatibility and biodegrada-                 1027, 1996.
     tion of 3D-printed porous scaffolds based on a hydroxyl-
     functionalized poly(e-caprolactone). Biomaterials 33, 4309,       47. Schugens, C., Maquet, V., Grandfils, C., Jerome, R., and
     2012.                                                                  Teyssie, P. Polylactide macroporous biodegradable im-
                                                                            plants for cell transplantation. II. Preparation of polylactide
498                                                                 LOH AND CHOONG

     foams by liquid-liquid phase separation. J Biomed Mater        65. Xia, Z., Ye, H., Choong, C., Ferguson, D.J.P., Platt, N., Cui,
     Res 30, 449, 1996.                                                  Z., and Triffitt, J.T. Macrophagic response to human mes-
48. Sachlos, E., and Czernuszka, J.T. Making tissue engineering          enchymal stem cell and poly(e-caprolactone) implantation
     scaffolds work. Review: the application of solid freeform           in nonobese diabetic/severe combined immunodeficient
     fabrication technology to the production of tissue engi-            mice. J Biomed Mater Res A 71, 538, 2004.
     neering scaffolds. Eur Cell Mater 5, 29, 2003.
49. Whang, K., Thomas, C., Healy, K., and Nuber, G. A novel         66. Choong, C., Triffitt, J., and Cui, Z. Polycaprolactone scaf-
     method to fabricate bioabsorbable scaffolds. Polymer 36,            folds for bone tissue engineering: effects of a calcium
     837, 1995.                                                          phosphate coating layer on osteogenic cells. Food Biopro-
50. O'Brien, F.J., Harley, B.A., Yannas, I.V., and Gibson, L.            ducts Proc 82, 117, 2004.
     Influence of freezing rate on pore structure in freeze-dried
     collagen-GAG scaffolds. Biomaterials 25, 1077, 2004.           67. Cipitria, A., Skelton, A., Dargaville, T., Dalton, P., and
51. Wu, C., Luo, Y., Cuniberti, G., Xiao, Y., and Gelinsky, M.           Hutmacher, D. Design, fabrication and characterization of
     Three-dimensional printing of hierarchical and tough me-            PCL electrospun scaffolds--a review. J Mater Chem 21,
     soporous bioactive glass scaffolds with a controllable pore         9419, 2011.
     architecture, excellent mechanical strength and minerali-
     zation ability. Acta Biomater 7, 2644, 2011.                   68. Lim, S., and Mao, H. Electrospun scaffolds for stem cell
52. Seitz, H., Rieder, W., Irsen, S., Leukers, B., and Tille, C.         engineering. Adv Drug Deliv Rev 61, 1084, 2009.
     Three-dimensional printing of porous ceramic scaffolds for
     bone tissue engineering. J Biomed Mater Res B Appl Bio-        69. Mi, F.L., Shyu, S.S., Chen, C.T., and Schoung, J.Y. Porous
     mater 74, 782, 2005.                                                chitosan microsphere for controlling the antigen release of
