Repository: ikathuria/groundwork

# GROUNDWORK

> *Type a research question. Get back a structured synthesis of the literature — key themes, open problems, methodology landscape, and a prioritized reading list.*

---

## What It Does

Keeping up with modern CS/AI literature is a full-time job. A field that had 200 relevant papers five years ago now publishes that many in a month. Knowing what has been tried, what is open, and what is worth reading next requires hours of manual search and synthesis that most researchers don't have.

GROUNDWORK compresses that process. You type a research question in plain language.

File: hypotheses/2026-04-25_a-3d-printed-hydroxyapatite-scaffold-with/raw/papers/2014-polo-corrales-scaffold-design-for-bone-regeneration.xml (part 1 of 15)
<?xml version="1.0"  ?><!DOCTYPE pmc-articleset PUBLIC "-//NLM//DTD ARTICLE SET 2.0//EN" "https://dtd.nlm.nih.gov/ncbi/pmc/articleset/nlm-articleset-2.0.dtd"><pmc-articleset><article article-type="research-article" xml:lang="en" dtd-version="1.4"><front><journal-meta><journal-id journal-id-type="nlm-ta">J Nanosci Nanotechnol</journal-id><journal-id journal-id-type="iso-abbrev">J Nanosci Nanotechnol</journal-id><journal-id journal-id-type="pmc-domain-id">319</journal-id><journal-id journal-id-type="pmc-domain">nihpa</journal-id><journal-title-group><journal-title>Journal of nanoscience and nanotechnology</journal-title></journal-title-group><issn pub-type="ppub">1533-4880</issn><issn pub-type="epub">1533-4899</issn><custom-meta-group><custom-meta><meta-name>pmc-is-collection-domain</meta-name><meta-value>yes</meta-value></custom-meta><custom-meta><meta-name>pmc-collection-title</meta-name><meta-value>NIHPA Author Manuscripts</meta-value></custom-meta></custom-meta-group></journal-meta><article-meta><article-id pub-id-type="pmcid">PMC3997175</article-id><article-id pub-id-type="pmcid-ver">PMC3997175.1</article-id><article-id pub-id-type="pmcaid">3997175</article-id><article-id pub-id-type="pmcaiid">3997175</article-id><article-id pub-id-type="manuscript-id">NIHMS562922</article-id><article-id pub-id-type="pmid">24730250</article-id><article-id pub-id-type="doi">10.1166/jnn.2014.9127</article-id><article-id pub-id-type="manuscript-id-alternative">NIHMS562922</article-id><article-id pub-id-type="manuscript-id-alternative">NIHPA562922</article-id><article-version article-version-type="pmc-version">1</article-version><article-categories><subj-group subj-group-type="heading"><subject>Article</subject></subj-group></article-categories><title-group><article-title>Scaffold Design for Bone Regeneration</article-title></title-group><contrib-group><contrib contrib-type="author"><name name-style="western"><surname>Polo-Corrales</surname><given-names initials="L">Liliana</given-names></name><xref ref-type="aff" rid="A1">1</xref><xref ref-type="aff" rid="A2">2</xref></contrib><contrib contrib-type="author"><name name-style="western"><surname>Latorre-Esteves</surname><given-names initials="M">Magda</given-names></name><xref ref-type="aff" rid="A2">2</xref></contrib><contrib contrib-type="author"><name name-style="western"><surname>Ramirez-Vick</surname><given-names initials="JE">Jaime E.</given-names></name><xref ref-type="aff" rid="A1">1</xref><xref ref-type="aff" rid="A2">2</xref><xref rid="FN1" ref-type="author-notes">*</xref></contrib></contrib-group><aff id="A1"><label>1</label>Engineering Science and Materials Department, University of Puerto Rico-Mayagüez, Mayagüez, P. R. 00681, USA</aff><aff id="A2"><label>2</label>Department of Chemical Engineering, University of Puerto Rico-Mayagüez, Mayagüez, P. R. 00681, USA</aff><author-notes><corresp id="FN1"><label>*</label>Author to whom correspondence should be addressed</corresp></author-notes><pub-date pub-type="ppub"><month>1</month><year>2014</year></pub-date><volume>14</volume><issue>1</issue><issue-id pub-id-type="pmc-issue-id">236700</issue-id><fpage>15</fpage><lpage>56</lpage><pub-history><event event-type="nihms-submitted"><date><day>22</day><month>03</month><year>2014</year></date></event><event event-type="pmc-release"><date><day>23</day><month>04</month><year>2014</year></date></event><event event-type="pmc-live"><date><day>23</day><month>04</month><year>2014</year></date></event><event event-type="pmc-last-change"><date iso-8601-date="2025-06-04 14:25:31.653"><day>04</day><month>06</month><year>2025</year></date></event></pub-history><permissions><copyright-statement>Copyright © 2014 American Scientific Publishers All rights reserved</copyright-statement><copyright-year>2014</copyright-year><license><license-p>This file is available for text mining. It may also be used consistent with the principles of fair use under the copyright law.</license-p></license></permissions><self-uri xmlns:xlink="http://www.w3.org/1999/xlink" content-type="pmc-pdf" xlink:href="nihms562922.pdf"/><abstract><p id="P1">The use of bone grafts is the standard to treat skeletal fractures, or to replace and regenerate lost bone, as demonstrated by the large number of bone graft procedures performed worldwide. The most common of these is the autograft, however, its use can lead to complications such as pain, infection, scarring, blood loss, and donor-site morbidity. The alternative is allografts, but they lack the osteoactive capacity of autografts and carry the risk of carrying infectious agents or immune rejection. Other approaches, such as the bone graft substitutes, have focused on improving the efficacy of bone grafts or other scaffolds by incorporating bone progenitor cells and growth factors to stimulate cells. An ideal bone graft or scaffold should be made of biomaterials that imitate the structure and properties of natural bone ECM, include osteoprogenitor cells and provide all the necessary environmental cues found in natural bone. However, creating living tissue constructs that are structurally, functionally and mechanically comparable to the natural bone has been a challenge so far. This focus of this review is on the evolution of these scaffolds as bone graft substitutes in the process of recreating the bone tissue microenvironment, including biochemical and biophysical cues.</p></abstract><kwd-group><kwd>Bone Tissue Engineering</kwd><kwd>Bone Graft</kwd><kwd>Scaffold</kwd><kwd>Biomaterials</kwd><kwd>Biophysical Stimulation</kwd><kwd>Biochemical Stimulation</kwd><kwd>Bone</kwd><kwd>Mesenchymal Stem Cells</kwd><kwd>Osteoblasts</kwd></kwd-group><custom-meta-group><custom-meta><meta-name>pmc-status-qastatus</meta-name><meta-value>0</meta-value></custom-meta><custom-meta><meta-name>pmc-status-live</meta-name><meta-value>yes</meta-value></custom-meta><custom-meta><meta-name>pmc-status-embargo</meta-name><meta-value>no</meta-value></custom-meta><custom-meta><meta-name>pmc-status-released</meta-name><meta-value>yes</meta-value></custom-meta><custom-meta><meta-name>pmc-prop-open-access</meta-name><meta-value>no</meta-value></custom-meta><custom-meta><meta-name>pmc-prop-olf</meta-name><meta-value>no</meta-value></custom-meta><custom-meta><meta-name>pmc-prop-manuscript</meta-name><meta-value>yes</meta-value></custom-meta><custom-meta><meta-name>pmc-prop-legally-suppressed</meta-name><meta-value>no</meta-value></custom-meta><custom-meta><meta-name>pmc-prop-has-pdf</meta-name><meta-value>yes</meta-value></custom-meta><custom-meta><meta-name>pmc-prop-has-supplement</meta-name><meta-value>no</meta-value></custom-meta><custom-meta><meta-name>pmc-prop-pdf-only</meta-name><meta-value>no</meta-value></custom-meta><custom-meta><meta-name>pmc-prop-suppress-copyright</meta-name><meta-value>no</meta-value></custom-meta><custom-meta><meta-name>pmc-prop-is-real-version</meta-name><meta-value>no</meta-value></custom-meta><custom-meta><meta-name>pmc-prop-is-scanned-article</meta-name><meta-value>no</meta-value></custom-meta><custom-meta><meta-name>pmc-prop-preprint</meta-name><meta-value>no</meta-value></custom-meta><custom-meta><meta-name>pmc-prop-in-epmc</meta-name><meta-value>yes</meta-value></custom-meta><custom-meta><meta-name>pmc-prop-open-manuscript</meta-name><meta-value>yes</meta-value></custom-meta></custom-meta-group></article-meta></front><body><sec id="S1"><title>1. INTRODUCTION</title><p id="P2">Bone grafts are used for augmenting or stimulating the formation of new bone in cases such as the healing of skeletal fractures or between two bones across a diseased joint, to replace and regenerate lost bone as a result of trauma, infection, or disease, or improve the bone healing response and regeneration of bone tissue around surgically implanted devices, such as artificial joints replacements or plates and screws used to hold bone alignment. The high incidence of these conditions is evidenced by the 2.2 million bone grafts used in orthopedic procedures annually worldwide.<sup><xref rid="R1" ref-type="bibr">1</xref></sup> The three main types of bone grafts are the autografs, allografts and bone graft substitutes.<sup><xref rid="R2" ref-type="bibr">2</xref></sup> The tissue regeneration capacity of these bone grafts is measured in terms of their osteogenic, osteoconductive and osteoinductive potential.<sup><xref rid="R3" ref-type="bibr">3</xref></sup> The osteogenic potential of a bone graft is given by cells involved in bone formation, such as mesenchymal stem cells (MSCs), osteoblasts, and osteocytes. The term osteoconductive refers to the scaffold or matrix which stimulates bone cells to grow on its surface. Osteoinductive capacity of a bone graft is perhaps the most important property in bone healing as it refers to the stimulation of MSCs to differentiate into preosteoblasts to begin the bone-forming process. The most common of these bone grafts is the autograft, which is the transplanting of bone tissue from one site to another in the same patient. It is usually transplanted from the iliac crest, but it can also be from the distal femur or the proximal tibia. This type is considered the standard in bone grafts since it contains both osteogenic cells and an osteoconductive mineralized extracellular matrix where these can grow and proliferate. However, its use is limited by complications such as pain, infection, scarring, blood loss, and donor-site morbidity.<sup><xref rid="R4" ref-type="bibr">4</xref>-<xref rid="R6" ref-type="bibr">6</xref></sup> Another alternative is the allograft, which is bone tissue from cadavers or living donors. Their benefits over autographs include the elimination of donor site morbidity and issues related to their limited supply. However, they lack the osteogenic capacity of autografts and carry the risk of infectious agents or immune rejection.<sup><xref rid="R7" ref-type="bibr">7</xref>,<xref rid="R8" ref-type="bibr">8</xref></sup> Although both types of bone grafts have been widely used, their limitations have prompted the search for other alternatives, which are referred to bone graft substitutes.<sup><xref rid="R9" ref-type="bibr">9</xref></sup> This type of bone graft is based on the concept of bone tissue engineering, which focused on improving their osteogenic, osteoconductive and osteoinductive potential by incorporating bone progenitor cells and growth factors to stimulate cells into a scaffold made of various natural or synthetic materials or their combination, which mimic the bone microenvironment. This review focuses on the current state of development of these biomimetic scaffolds, and the alternatives and design criteria for their application in bone regeneration applications.</p></sec><sec id="S2"><title>2. BONE PROPERTIES</title><p id="P3">To design bone biomimetic scaffolds involves building a proper representation of bone, which requires understanding bone biology and physiology. Bone can be seen as an open cell composite material composed of osteogenic cells extracellular matrix (ECM) proteins, growth factors, mineral calcium in the form of calcium hydroxyapatite, and a complex vascular system. The cells that make up the bone represent about 10% of the total volume and include osteoprogenitor cells of mesenchymal origin, i.e., osteoblasts and osteocytes and bone-resorptive cells of hematopoietic origin, i.e., osteoclasts. Pre-osteoblasts are bone progenitor cells located in the periosteum, endosteum, and Haversian canals that derive from MSCs and which are stimulated through growth factors (e.g., bone morphogenetic proteins (BMPs), transforming growth factor-<italic toggle="yes">β</italic> (TGF-<italic toggle="yes">β</italic>), fibroblast growth factor (FGF), insulin-derived growth factor (IGF), platelet-derived growth factor (PDGF), and interleukins) into migrating to a specific site, to proliferate and differentiate into osteoblasts. Osteoblast differentiation occurs in three stages: (1) cell proliferation, (2) matrix maturation, and (3) matrix mineralization. During the proliferation stage ECM proteins are expressed and secreted by osteoblasts forming the non-mineralized bone matrix or osteoid. This is followed by the crosslinking of the proteins of the osteoid during matrix maturation, forming a structure that is stronger and more stable. Crosslinked collagen type I fibrils, the main component of the osteoid, become templates onto which the inorganic minerals are deposited forming the mineralized bone matrix. At the end of this stage, osteoblasts can either: become embedded in the bone as osteocytes, transform into inactive osteoblasts and become bone-lining cells, or undergo programmed cell death (i.e., apoptosis).<sup><xref rid="R10" ref-type="bibr">10</xref></sup> The osteocytes embedded in bone matrix are the most abundant cell type of bone forming networks connected to each other via long cytoplasmic extensions that occupy tiny canals called canaliculi. Through this network, that is thought to include osteoclasts, they function as strain and stress sensors, signals that are very important for maintaining bone structure.<sup><xref rid="R11" ref-type="bibr">11</xref></sup> Osteoclasts are large, multinucleated cells that attach to bone matrix through a brush border and solubilize its mineral content via acidification. This process is tightly regulated via the paracrine co-regulation between osteoclasts and osteoblasts in a process called bone remodeling. The main recognized functions of bone remodeling include preservation of bone mechanical strength by replacing older, microdamaged bone, with newer, healthier bone and calcium and phosphate homeostasis. The cortical bone turnover rate is smaller than in trabecular bone, but adequate to maintain biomechanical strength of the tissue. The rate of trabecular bone turnover is higher, more than required for maintenance of the mechanical strength of cortical bone, indicating that is more important for mineral metabolism. This process can also respond to changes in the functional demands of the mechanical loading.<sup><xref rid="R12" ref-type="bibr">12</xref></sup></p><p id="P4">The ECM proteins self-assemble and are composed mainly of collagens, and non-collagenous proteins, which include glycoproteins, proteoglycans and growth factors. The collagens form 90% of the total weight of ECM proteins, which mainly contain collagen type I (97%), with smaller amounts of type III, V, XI and XIII. The non-collagenous proteins form the additional 10% of the bone mass.<sup><xref rid="R13" ref-type="bibr">13</xref>, <xref rid="R14" ref-type="bibr">14</xref></sup> The glycoproteins include alkaline phosphatase (ALP), osteopontin (OPN), bone sialoprotein (BSP), and osteocalcin (OCN), which modulate the mineralization process and osteonectin that modulates collagen fibril diameter. In addition, there are proteins containing the RGD integrin–binding domain, which include thrombospondins, fibronectin, vitronectin, and fibrillin 1 and 2.<sup><xref rid="R15" ref-type="bibr">15</xref></sup> The proteoglycans constitute about 10% of the non-collagenous proteins and provide resistance to compressive forces. This property stems primarily from the glycosaminoglycan portion of proteoglycans, which are long-chain polysaccharides whose chemical properties are determined by the types of sugars in the chain. Another property of proteoglycans is their capacity to bind growth factors for future use. For instance growth factors can be stored in the bone ECM by binding to the proteoglycans decorin, biglycan or perlecan, or membrane-bound proteoglycans such as syndecan or betaglycan, which may act as co-receptors for these growth factors.<sup><xref rid="R16" ref-type="bibr">16</xref></sup></p><p id="P5">Bone is a reservoir for calcium in the body, containing 99% of the body’s calcium. Bone mineral is mostly (85%) in the form of hydroxyapatite (HA, Ca<sub>10</sub>(PO<sub>4</sub>)<sub>6</sub>(OH)<sub>2</sub>), with calcium carbonate (10%), calcium fluoride (2–3%) and magnesium fluoride (2–3%). Natural hydroxyapatite contains carbonate ions as replacement groups in phosphate and hydroxyl sites of the hydroxyapatite structure. These crystals are about 20 nm in their largest dimension. Bone strength and stiffness is higher along its longitudinal axis.<sup><xref rid="R17" ref-type="bibr">17</xref></sup> This is due to collagen and mineral crystals being usually oriented in this direction, with the mineral providing stiffness, and the collagen fibrils providing fracture toughness to the bone.<sup><xref rid="R18" ref-type="bibr">18</xref></sup></p><p id="P6">At the histological level, there are two main structural types in bone, the cortical bone which forms a dense outer shell and the cancellous or trabecular bone which forms the porous inner core. Both of these are classified based on their porosity, structure and metabolic activity, which modulate their function and physiology (<xref rid="F1" ref-type="fig">Fig. 1</xref>). Cortical bone is highly dense and consists of a hierarchical structure, each with in a different size scale,<sup><xref rid="R12" ref-type="bibr">12</xref></sup> see <xref rid="T1" ref-type="table">Table I</xref>. These range from the solid material (&gt; 3 mm), to the cylindrically organized osteons (10–500 <italic toggle="yes">μ</italic>m), lamellae (3–20 <italic toggle="yes">μ</italic>m), and the collagen-mineral composite (60–600 nm).<sup><xref rid="R19" ref-type="bibr">19</xref></sup> The osteons give cortical bone its strength and include the central Haversian canal which is composed of blood vessels interconnected with vessels on the surface of the bone through perforating canals (<xref rid="F1" ref-type="fig">Fig. 1</xref>). The lamellae are layers of bone generally 3–7 mm in thickness, which are arranged concentrically around the central Haversian canal in osteonal bone. The primary function of cortical bone is to provide torsion and bending resistance and compressive strength. In contrast, cancellous bone is highly porous, consisting of an interconnected network of trabeculae which is usually filled with marrow. Its hierarchical structure ranges from the solid material (&gt; 3 mm), to the trabeculae (75–200 <italic toggle="yes">μ</italic>m), lamellae (1–20 <italic toggle="yes">μ</italic>m), and the collagen-mineral composite (60–600 nm).<sup><xref rid="R18" ref-type="bibr">18</xref></sup> The porous trabeculae provide a high surface area which allows for nutrient diffusion and exposure to circulating growth factors. This access allows cancellous bone tissue to be metabolically active and can be remodeled more frequently than that of cortical bone.<sup><xref rid="R20" ref-type="bibr">20</xref></sup> In contrast to the regular, cylindrically shaped lamellae in cortical bone, in cancellous bone lamellae consist of irregular, semicircular shapes, which allows for deformation and absorption of loads.<sup><xref rid="R21" ref-type="bibr">21</xref></sup></p><p id="P7">Bone is considered an anisotropic material because its mechanical properties vary with anatomical location and the loading direction. For instance, there is great variability in Young’s modulus of elasticity, tensile and compressive strengths between the longitudinal and transverse loadings.<sup><xref rid="R20" ref-type="bibr">20</xref></sup> In contrast, cancellous bone does not show a consistent mechanical strength and varies both longitudinally and from one bone to another. As a result, cancellous bone exhibits much broader mechanical properties compared to those of cortical bone. The trabeculae of cancellous bone follow the lines of stress and can be realigned by changes in the direction of stress.</p></sec><sec id="S3"><title>3. THE EVOLUTION OF BONE GRAFT SUBSTITUTES</title><p id="P8">The evolution of bone implant devices has resulted with an increase in knowledge about the microenvironment where the replacement will occur, which results in changes in requirements and properties of the biomaterials used. This evolution can be measured by defining three different generations as defined by Hench.<sup><xref rid="R22" ref-type="bibr">22</xref></sup> As pointed by Navarro et al.<sup><xref rid="R23" ref-type="bibr">23</xref></sup> these generations are not chronological but technological, since there is currently active research and development for each. First generation bone graft substitutes require the biomaterial to match the physical properties of the tissue to be replaced, while maintaining inertness with the tissue microenvironment. These include metals such as stainless steel, titanium, and alloys; ceramics such as alumina and zirconia; and polymers such as silicone rubber, polypropylene, and polymethylmethacrylate. A common occurrence for all these biomaterials is the formation of fibrous tissue at the biomaterial-tissue interface that would eventually encapsulate the graft subsequently leading to aseptic loosening. This occurs as a non-specific immune response to a material that cannot be phagocytosed, in which an inflammatory response persists until the foreign body becomes encapsulated by fibrotic connective tissue, shielding it from the immune system and isolating it from the surrounding tissues.<sup><xref rid="R24" ref-type="bibr">24</xref></sup></p><p id="P9">To avoid this non-specific immune response, second generation bone graft substitutes were developed with bioactive interfaces which would elicit a specific biological response (i.e., osteoconduction) to avoid the formation of this fibrous layer and improve osseointegration. The overall strategy is to modify first generation biomaterials with coatings that are bioactive or biodegradable. This bioactivity is provided by a surface chemistry that would either allow mineralization through the heterogeneous nucleation and crystallization of HA, or cover the biomaterial surface with bioactive ceramics such as HA, <italic toggle="yes">β</italic>-tricalcium phosphate (<italic toggle="yes">β</italic>-TCP), or bioactive glass. A second type of second generation bone graft substitutes is made biodegradable with the aim that the rate of degradation matches the healing rate of the injured bone tissue. These biomaterials are based on the use of synthetic or natural polymers that can provide a controlled chemical breakdown under physiological conditions into inert products that can be resorbed by the body. Examples of the synthetic polymers include polylactide, poly(<italic toggle="yes">ε</italic>-caprolactone), and polyglicolide; and chitosan and hyaluronic acid for natural ones.<sup><xref rid="R23" ref-type="bibr">23</xref></sup> The mechanical and osteoconductive properties of these polymers can be improved by forming composites with bioactive ceramics. Another alternative to improve the polymers is to chemically modify them through the conjugation of osteoinductive biomolecules.</p><p id="P10">Third generation bone graft substitutes try to get closer to the autograft standard by using biomaterials capable of inducing specific cellular responses at the molecular level, by integrating the bioactivity and biodegradability of second generation devices. This type of bone graft is based on the concept of bone tissue engineering, which focused on creating a device that enhances bone repair and regeneration by incorporating bone progenitor cells and growth factors to stimulate cells into a scaffold made of various natural or synthetic biomaterials or their combination and with sufficient vascularization to allow access to nutrients to support this process.<sup><xref rid="R25" ref-type="bibr">25</xref></sup> This process of bone regeneration is osteoconductive in which MSCs are recruited and stimulated to differentiate into pre-osteoblast and depends on the microenvironment. This is similar to what happens during new bone formation or immediately after skeletal injury or biomaterial implantation, being particularly active during the first week post-trauma. In contrast, bone repair involves a basic inflammatory response, where fibrous tissue is formed, and does not depend on the osteoinductive potential of the microenvironment.<sup><xref rid="R26" ref-type="bibr">26</xref></sup></p><p id="P11">The osteoprogenitor cells, growth factors and vascularization are all natural components of the bone tissue microenvironment, making the scaffold the only element of this formulation which requires fabrication. This entails defining the necessary design parameters for achieving the cell function leading to bone regrowth, which include cell attachment, proliferation, and differentiation. These design parameters should lead to specific scaffold properties, which include biocompatibility, porosity, micro and nano-scale structure, degradation rate, mechanical strength, and growth factor delivery, all of which dictate the biomaterial to be used or developed.<sup><xref rid="R27" ref-type="bibr">27</xref></sup> Defining specific design parameters requires knowledge of MSC activity in osteogenesis, including the progression of cellular events and the sensitivity of cells to biochemical and mechanical stimuli. Biocompatibility is related to a scaffold biomaterial which does not elicit undesirable local or systemic responses in the eventual host and is thus a property of the material itself.<sup><xref rid="R28" ref-type="bibr">28</xref></sup> Scaffold geometry affects cell adhesion, proliferation and distribution by affecting the access to cell recruitment, vascularization, nutrients and oxygen. This is related to the pore size and interconnectivity, which directly affect the scaffold porosity. Pore structure and overall porosity seem to be able to modulate osteogenesis since osteogenic cells have been shown to respond to particular pore dimensions. For instance, bone growth in canines where the pore diameters range 15–50 mm is fibrovascular, 50–150 mm is osteoid, and 150–500 mm is mineralized.<sup><xref rid="R29" ref-type="bibr">29</xref></sup> It can be seen why a highly porous scaffold facilitates cell seeding and migration, while smaller pores allow tissue ingrowth. High porosity in excess of 90% is chosen in many scaffold designs since it allows for adequate diffusion of nutrients during tissue culture and provides sufficient surface area for cell–biomaterial interactions. Since the mechanical strength provided by the scaffold decreases with porosity, this value should always be balanced with the mechanical needs of the particular tissue that is going to be replaced. Another important aspect of pore structure is pore interconnectivity, since interconnected pores enhance the diffusion rates to and from the center of the scaffold and facilitates vascularization, thus improving oxygen and nutrient supply and waste removal. Microscale pores allow cell migration, vascular distribution, and diffusion of nutrients and oxygen providing osteoconductivity. In contrast, nanostructured biomaterials significantly enhance cell functions leading to improved osteoinductivity and osseointegrativity, since osteogenic cells interact with nano-scale minerals and proteins.<sup><xref rid="R30" ref-type="bibr">30</xref></sup> It has been shown that these nano-topographies affect adsorbed protein conformation giving access to motifs that can allow binding by osteogenic cells through integrins, a widely expressed family of transmembrane adhesion receptors, consisting of <italic toggle="yes">α</italic> and <italic toggle="yes">β</italic> heterodimers, which bind to specific amino acid sequences, such as the RGD cell binding domain.<sup><xref rid="R31" ref-type="bibr">31</xref></sup> The rate of degradation of the scaffold must be tuned so that it provides the necessary structural support until the newly grown bone has sufficient mechanical strength to replace this supporting function.<sup><xref rid="R32" ref-type="bibr">32</xref></sup> If this condition is not met, the scaffold could fracture after being submitted to a mechanical load before the bone healing process is complete. Growth factors such as platelet-derived growth factors (PDGF), bone morphogenetic proteins (BMP), insulin-like growth factors (IGF), and transforming growth factor-<italic toggle="yes">β</italic> (TGF-<italic toggle="yes">β</italic>) increase the osteoinductive and osteoconductive potential of osteoprogenitor and osteoblast functions to enhance bone growth by encouraging MSCs to migrate into the scaffold, proliferate, differentiate, and begin ECM production.<sup><xref rid="R33" ref-type="bibr">33</xref></sup> These can be delivered by methods such as bolus injection, surface adsorbed protein release, osmotic pumps, and controlled release from biodegradable scaffolds. Challenges found by these methods include loss of their bioactivity because of a short half-life, limited control over dose administration, and non-targeted delivery. Among the delivery methods, controlled release from biodegradable scaffolds has proven the most effective.</p></sec><sec id="S4"><title>4. MATERIALS</title><sec id="S5"><title>4.1. Natural Polymers</title><p id="P12">Bone tissue engineering has focused on the creation of 3D scaffolds that can mimic the ECM, support the formation of new bone, while degrading as new bone is produced. Natural polymers have attractive properties for the construction of 3D scaffolds, such as biocompatibility and biodegradability. Importantly, control of porosity, charge, and mechanical strength can be controlled by changing polymer concentrations, polymerization conditions, or by introducing various functional groups.<sup><xref rid="R34" ref-type="bibr">34</xref></sup> Bioactivity can also be controlled by the addition of chemicals, proteins, peptides, and cells.<sup><xref rid="R35" ref-type="bibr">35</xref></sup> The most commonly studied natural polymers for the purpose of bone engineering are collagen/gelatin, chitosan, silk, alginate, hyaluronic acid, and peptides.<sup><xref rid="R36" ref-type="bibr">36</xref>, <xref rid="R37" ref-type="bibr">37</xref></sup> Here we discuss recent studies where these natural polymers are studied as 3D scaffolds for bone regeneration, and are modified in different manners in order to improve their osteogenic capabilities.</p><sec id="S6"><title>4.1.1. Collagen</title><p id="P13">As a primary component of bone, collagen (and gelatin) is an ideal candidate for the design of 3D scaffolds.<sup><xref rid="R38" ref-type="bibr">38</xref></sup> It is inherently biocompatible and biodegradable, and stimulates proliferation and differentiation of cells as extracellular matrix.<sup><xref rid="R39" ref-type="bibr">39</xref></sup> However, it has poor mechanical properties.<sup><xref rid="R40" ref-type="bibr">40</xref></sup> In the following studies, collagen was used as a base for 3D scaffolds and modified with the addition of polymers and other biomolecules in order to improve osteoinductivity.</p><p id="P14">In one study,<sup><xref rid="R41" ref-type="bibr">41</xref></sup> the authors combine the mechanical properties of a 3D macrochanneled poly-<italic toggle="yes">ε</italic>-caprolactone (PCL) scaffold, fabricated via the robotic dispensing technique, with the bioactive properties of collagen. A MSC loaded collagen hydrogel collagen was inserted onto the macrochanneled scaffold. The authors studied the effect of growing these cell-seeded scaffolds in a perfusion bioreactor, to test how osteogenesis was affected by the continuous supply of fresh media and shear stress. The collagen/PCL scaffolds had a statistically significant increase in cell proliferation when grown in the perfusion chamber when compared to cells grown in static conditions. The activity of alkaline phosphatase (ALP), an early osteogenic marker, was also significantly upregulated at 14 days in cells grown in the perfusion chamber. The expression of the osteogenic genes OPN, OCN, and BSP was also significantly upregulated when cells were grown in the perfusion chamber. Results clearly indicate that cell proliferation and differentiation are enhanced by the effects of the perfusion chamber. The authors tested if the shear stress provided to the cells in scaffold by the perfusion chamber could cause upregulation of genes associated with mechanotransduction, a process by which physical forces are converted into biochemical signals that are essential for the formation of bone.<sup><xref rid="R42" ref-type="bibr">42</xref></sup> This hypothesis was supported by the very substantial increase of the <italic toggle="yes">c</italic>-fos and COX-2 genes in cells grown in the perfusion chamber, factors that have been shown to respond rapidly to mechanical stress.<sup><xref rid="R43" ref-type="bibr">43</xref></sup></p><p id="P15">Collagen hydrogels have also been used to test the ability of MSCs from different sources to undergo osteogenic differentiation.<sup><xref rid="R44" ref-type="bibr">44</xref></sup> In this study, a scaffold composed of 90% type 1 collagen, which gives bone its tensile strength,<sup><xref rid="R45" ref-type="bibr">45</xref></sup> and 10% type 3 collagen. In recent years, bone marrow MSCs (BM-MSC) have shown great potential for tissue engineering purposes. They are relatively easy to isolate, retain their multipotency even after several passages, and can be induced to differentiate into bone.<sup><xref rid="R46" ref-type="bibr">46</xref></sup> However, there is a very low amount that can be harvested from bone marrow, they have limited proliferation, and high senescence.<sup><xref rid="R47" ref-type="bibr">47</xref></sup> It has recently been reported that MSCs can be isolated from the Wharton’s Jelly found in the umbilical cord (UC-MSC), and they are more abundant, more easily expanded and more resistant to cryogenic storage.<sup><xref rid="R48" ref-type="bibr">48</xref></sup> The adhesion, migration into scaffold, growth, spreading, osteogenic differentiation, ECM degradation and synthesis of BM-MSCs versus UC-MSCs was compared. The tested collagen scaffold showed excellent cytocompatibility with both cell types and could maintain high proliferation and viability. When stimulated with osteogenic induction medium, both cell types showed comparable osteogenic gene expression, migration and scaffold colonization, and ability to contract the collagen scaffold. It is very interesting to note that UC-MSCs were much more capable of producing an ECM. They showed at least 10-fold higher expression of the ECM marker genes collagen I, collagen III, collagen IV, and laminin than BM-MSCs. Since the production of ECM is an integral component of bone regeneration, UC-MSCs could have a significant impact on bone tissue engineering, and its osteogenic potential should be investigated in additional scaffold compositions.</p><p id="P16">Several studies have been conducted where other materials are incorporated into collagen in order to enhance mechanical properties and enhanced bone-matrix interface strength. In one such study,<sup><xref rid="R49" ref-type="bibr">49</xref></sup> a CaO–P<sub>2</sub>O<sub>5</sub>–SiO<sub>2</sub> bioactive glass (BA) was added to a collagen solution to prepare composite scaffolds, in the presence or absence of phosphatidylserine (PS). At higher PS ratios, the porosity (%) of the scaffold increased and compressive strength (MPa) decreased. The scaffold chosen for <italic toggle="yes">in vivo</italic> and <italic toggle="yes">in vitro</italic> studies had a COL-PS/BA ratio (w/w) of 35:65. This scaffold had a porosity of 75.40% and a compressive strength of 1.5469 MPa. As a control, a scaffold composed of COL-BG was used. Rat MSCs were used for <italic toggle="yes">in vitro</italic> studies. Attachment and proliferation of MSCs was higher in the COL-BG-PS than in the COL-PA scaffolds at all time-points tested. When cultured in osteogenic media, ALP activity was significantly higher in COL-BG-PS constructs after day 7, and mineralization was significantly increased in cells grown in the COL-BG-PS scaffolds at day 21. Expression of ALP, OC, and OPN were obviously higher in MSCs in contact with the COL-BG-PS composite. For <italic toggle="yes">in vivo</italic> studies, a rat femur defect model was used. Three groups were analyzed: COL-BG-PS/MSC, COL-BG/MSC, and cell free COL-BG-PS. MSCs were cultured in osteoinductive media prior to seeding into the scaffold. At 6 weeks post-surgery, the femurs of the rats in the COL-BG-PS/MSC group showed the greatest amount of healing, followed by the COL-BG/MSC group. The least amount of healing was observed in the cell free COL-BG-PS group. The data obtained from this work suggests that the addition of PS into other types of scaffolds could enhance their osteogenic potential. In another study, the hydraulic permeability (<italic toggle="yes">k</italic>) of a collagen-based scaffold is manipulated in order to improve mechanical properties, cell–scaffold interactions, oxygen flow and nutrient diffusion.<sup><xref rid="R50" ref-type="bibr">50</xref></sup> Permeability is the ability of porous structures to transfer fluids through their interstices under applied pressure, and this can be controlled through pore size, number, orientation, distribution and interconnectivity.<sup><xref rid="R51" ref-type="bibr">51</xref></sup> Collagen scaffolds were prepared and exposed to plastic compression using different static stresses in order to control permeability. Results showed that increasing compression reduces <italic toggle="yes">k</italic>. It was also found that a decrease in <italic toggle="yes">k</italic> correlates with an increase of the modulus and permeability of collagen gels. The authors then went on to test the effect of <italic toggle="yes">k</italic> on MSC proliferation, differentiation and mineralization. When compared to non-compressed gels, compressed gels showed higher proliferation, ALP staining, and mineralization, but no significant difference was found between the different compressed gels. These findings suggest that decreasing <italic toggle="yes">k</italic> provides a good matrix for cell proliferation and osteodifferentiation, but the influence of <italic toggle="yes">k</italic> on osteoinduction and osteoconduction has not been fully defined. Another study examines the effect of varying gelatin (G) and chitoolisaccharide (COS) ratio on scaffold pore size, and the effect of pore size on osteogenic differentiation.<sup><xref rid="R52" ref-type="bibr">52</xref></sup> Scaffolds at G/COS mixing ratios of 100:0, 70:30 and 50:50 were fabricated by freeze-drying and glutaraldehyde cross-linking. Gelatin (100:0) scaffolds had the largest pore size and most homogenous distributions and higher compressive moduli than scaffolds prepared at 70:30 and 50:50 ratios. MSCs were seeded into the scaffolds and allowed to proliferate and differentiate in osteogenic media. ALP activity and calcium content was found to be highest for the G:COS 70:30 formulation. This scaffold was then chosen for <italic toggle="yes">in vivo</italic> subcutaneous implantation studies. This scaffold was pre-cultured with MSCs in osteogenic media and then implanted using a cell free scaffold as a control. Calcium was deposited on the surface of scaffolds pre-cultured with MSC at 8 weeks post-implantation. No calcium deposition was observed in control scaffolds. This study shows that the tested formulation supports ectopic calcium deposition, however, the effect of pore size was not evaluated at this stage. The same group also tested the effect of adding magnesium calcium phosphate (MCP) onto gelatin scaffolds in order to find optimal pore size and mechanical properties for osteoinduction.<sup><xref rid="R53" ref-type="bibr">53</xref></sup> MCP was added to the gelatin solution at 25, 50, 75, and 90 wt%. Porosity was not significantly affected with the addition of MCP, however, the compression moduli (MPa) and amount of magnesium released into cell
