Repository: ikathuria/groundwork

# GROUNDWORK

> *Type a research question. Get back a structured synthesis of the literature — key themes, open problems, methodology landscape, and a prioritized reading list.*

---

## What It Does

Keeping up with modern CS/AI literature is a full-time job. A field that had 200 relevant papers five years ago now publishes that many in a month. Knowing what has been tried, what is open, and what is worth reading next requires hours of manual search and synthesis that most researchers don't have.

GROUNDWORK compresses that process. You type a research question in plain language.

File: hypotheses/2026-04-25_a-3d-printed-hydroxyapatite-scaffold-with/raw/papers/2015-do-3d-printing-of-scaffolds-for-tissue-rege.xml (part 1 of 7)
<?xml version="1.0"  ?><!DOCTYPE pmc-articleset PUBLIC "-//NLM//DTD ARTICLE SET 2.0//EN" "https://dtd.nlm.nih.gov/ncbi/pmc/articleset/nlm-articleset-2.0.dtd"><pmc-articleset><article article-type="research-article" xml:lang="en" dtd-version="1.4"><front><journal-meta><journal-id journal-id-type="nlm-ta">Adv Healthc Mater</journal-id><journal-id journal-id-type="iso-abbrev">Adv Healthc Mater</journal-id><journal-id journal-id-type="pmc-domain-id">319</journal-id><journal-id journal-id-type="pmc-domain">nihpa</journal-id><journal-title-group><journal-title>Advanced healthcare materials</journal-title></journal-title-group><issn pub-type="ppub">2192-2640</issn><issn pub-type="epub">2192-2659</issn><custom-meta-group><custom-meta><meta-name>pmc-is-collection-domain</meta-name><meta-value>yes</meta-value></custom-meta><custom-meta><meta-name>pmc-collection-title</meta-name><meta-value>NIHPA Author Manuscripts</meta-value></custom-meta></custom-meta-group></journal-meta><article-meta><article-id pub-id-type="pmcid">PMC4597933</article-id><article-id pub-id-type="pmcid-ver">PMC4597933.1</article-id><article-id pub-id-type="pmcaid">4597933</article-id><article-id pub-id-type="pmcaiid">4597933</article-id><article-id pub-id-type="manuscript-id">NIHMS727062</article-id><article-id pub-id-type="pmid">26097108</article-id><article-id pub-id-type="doi">10.1002/adhm.201500168</article-id><article-id pub-id-type="manuscript-id-alternative">NIHMS727062</article-id><article-id pub-id-type="manuscript-id-alternative">NIHPA727062</article-id><article-version article-version-type="pmc-version">1</article-version><article-categories><subj-group subj-group-type="heading"><subject>Article</subject></subj-group></article-categories><title-group><article-title>3D Printing of Scaffolds for Tissue Regeneration Applications</article-title></title-group><contrib-group><contrib contrib-type="author"><name name-style="western"><surname>Do</surname><given-names initials="AV">Anh-Vu</given-names></name></contrib><contrib contrib-type="author"><name name-style="western"><surname>Khorsand</surname><given-names initials="B">Behnoush</given-names></name></contrib><contrib contrib-type="author"><name name-style="western"><surname>Geary</surname><given-names initials="SM">Sean M.</given-names></name></contrib><contrib contrib-type="author"><name name-style="western"><surname>Salem</surname><given-names initials="AK">Aliasger K.</given-names></name></contrib><aff id="A1">Department of Pharmaceutical Sciences and Experimental Therapeutics, College of Pharmacy, University of Iowa, Iowa City, Iowa, 52242</aff></contrib-group><author-notes><corresp id="FN1">Corresponding author: <email>aliasger-salem@uiowa.edu</email></corresp></author-notes><pub-date pub-type="epub"><day>10</day><month>6</month><year>2015</year></pub-date><pub-date pub-type="ppub"><month>8</month><year>2015</year></pub-date><volume>4</volume><issue>12</issue><issue-id pub-id-type="pmc-issue-id">258908</issue-id><fpage>1742</fpage><lpage>1762</lpage><pub-history><event event-type="nihms-submitted"><date><day>02</day><month>10</month><year>2015</year></date></event><event event-type="pmc-release"><date><day>08</day><month>10</month><year>2015</year></date></event><event event-type="pmc-live"><date><day>08</day><month>10</month><year>2015</year></date></event><event event-type="pmc-last-change"><date iso-8601-date="2024-06-10 18:25:12.920"><day>10</day><month>06</month><year>2024</year></date></event></pub-history><permissions><license><license-p>This file is available for text mining. It may also be used consistent with the principles of fair use under the copyright law.</license-p></license></permissions><self-uri xmlns:xlink="http://www.w3.org/1999/xlink" content-type="pmc-pdf" xlink:href="nihms727062.pdf"/><abstract><p id="P1">The current need for organ and tissue replacement, repair and regeneration for patients is continually growing such that supply is not meeting the high demand primarily due to a paucity of donors as well as biocompatibility issues that lead to immune rejection of the transplant. In an effort to overcome these drawbacks, scientists working in the field of tissue engineering and regenerative medicine have investigated the use of scaffolds as an alternative to transplantation. These scaffolds are designed to mimic the extracellular matrix (ECM) by providing structural support as well as promoting attachment, proliferation, and differentiation with the ultimate goal of yielding functional tissues or organs. Initial attempts at developing scaffolds were problematic and subsequently inspired a growing interest in 3D printing as a mode for generating scaffolds. Utilizing three-dimensional printing (3DP) technologies, ECM-like scaffolds can be produced with a high degree of complexity and precision, where fine details can be included at a micron level. In this review, we discuss the criteria for printing viable and functional scaffolds, scaffolding materials, and 3DP technologies used to print scaffolds for tissue engineering. A hybrid approach, employing both natural and synthetic materials, as well as multiple printing processes may be the key to yielding an ECM-like scaffold with high mechanical strength, porosity, interconnectivity, biocompatibility, biodegradability, and high processability. Creating such biofunctional scaffolds could potentially help to meet the demand by patients for tissues and organs without having to wait or rely on donors for transplantation.</p></abstract><custom-meta-group><custom-meta><meta-name>pmc-status-qastatus</meta-name><meta-value>0</meta-value></custom-meta><custom-meta><meta-name>pmc-status-live</meta-name><meta-value>yes</meta-value></custom-meta><custom-meta><meta-name>pmc-status-embargo</meta-name><meta-value>no</meta-value></custom-meta><custom-meta><meta-name>pmc-status-released</meta-name><meta-value>yes</meta-value></custom-meta><custom-meta><meta-name>pmc-prop-open-access</meta-name><meta-value>no</meta-value></custom-meta><custom-meta><meta-name>pmc-prop-olf</meta-name><meta-value>no</meta-value></custom-meta><custom-meta><meta-name>pmc-prop-manuscript</meta-name><meta-value>yes</meta-value></custom-meta><custom-meta><meta-name>pmc-prop-legally-suppressed</meta-name><meta-value>no</meta-value></custom-meta><custom-meta><meta-name>pmc-prop-has-pdf</meta-name><meta-value>yes</meta-value></custom-meta><custom-meta><meta-name>pmc-prop-has-supplement</meta-name><meta-value>no</meta-value></custom-meta><custom-meta><meta-name>pmc-prop-pdf-only</meta-name><meta-value>no</meta-value></custom-meta><custom-meta><meta-name>pmc-prop-suppress-copyright</meta-name><meta-value>no</meta-value></custom-meta><custom-meta><meta-name>pmc-prop-is-real-version</meta-name><meta-value>no</meta-value></custom-meta><custom-meta><meta-name>pmc-prop-is-scanned-article</meta-name><meta-value>no</meta-value></custom-meta><custom-meta><meta-name>pmc-prop-preprint</meta-name><meta-value>no</meta-value></custom-meta><custom-meta><meta-name>pmc-prop-in-epmc</meta-name><meta-value>yes</meta-value></custom-meta><custom-meta><meta-name>pmc-prop-open-manuscript</meta-name><meta-value>yes</meta-value></custom-meta></custom-meta-group></article-meta></front><body><sec id="S1"><title>1. Introduction</title><p id="P2">Each year, the number of people in the United States suffering from organ dysfunction or organ failure due to damaged or diseased tissue is increasing because of the aging population.<sup>[<xref rid="R1" ref-type="bibr">1</xref>]</sup> Illnesses or traumas, such as heart attacks<sup>[<xref rid="R2" ref-type="bibr">2</xref>]</sup>, strokes<sup>[<xref rid="R3" ref-type="bibr">3</xref>]</sup>, and joint degeneration<sup>[<xref rid="R4" ref-type="bibr">4</xref>]</sup> can drastically reduce the quality of life for the victims as well as causing levels of tissue damage that current medicine is incapable of adequately repairing. This lack of therapeutic efficacy is primarily due to the fact that current treatments are aimed at merely preventing or reducing further tissue damage rather than contributing to the repair or regeneration of the tissue. Medications such as anticoagulants (warfarin) and antiplatelet agents (aspirin) for heart attacks and strokes primarily function by preventing blood clots and do not contribute to any form of tissue regeneration<sup>[<xref rid="R5" ref-type="bibr">5</xref>]</sup>. Similarly, analgesics, such as acetaminophen (paracetamol)<sup>[<xref rid="R6" ref-type="bibr">6</xref>]</sup> and nonsteroidal anti-inflammatory drugs (e.g. aspirin and ibuprofen)<sup>[<xref rid="R7" ref-type="bibr">7</xref>]</sup>, are given to patients suffering from osteoarthritis (degenerative joint disease) primarily for pain relief, however, they play a negligible role in tissue regeneration/repair. As a result, patients are obliged to live with chronically damaged tissues which leads to a lower quality of life and contributes to an increased healthcare cost<sup>[<xref rid="R8" ref-type="bibr">8</xref>]</sup>. The aim of regenerative medicine is to restore or replace damaged or diseased tissues with healthy, functioning tissue. Tissue engineering requires an understanding of the biological processes required for cellular proliferation and differentiation <sup>[<xref rid="R9" ref-type="bibr">9</xref>-<xref rid="R12" ref-type="bibr">12</xref>]</sup>. The process of tissue engineering often begins with a scaffold, which is a three-dimensional support medium essential for the appropriate proliferation and differentiation of cells embedded in, or infiltrating, the scaffold. Conventional techniques used for scaffold fabrication include solvent-casting particulate-leaching, gas foaming, fibre meshes/fibre bonding, phase separation, melt molding, emulsion freeze drying, solution casting, as well as freeze drying, and these are discussed further elsewhere<sup>[<xref rid="R13" ref-type="bibr">13</xref>, <xref rid="R14" ref-type="bibr">14</xref>]</sup>. These conventional methods have many limitations since they are often inadequate at fabricating precise pore size, pore geometry, high levels of interconnectivity, and high mechanical strength <sup>[<xref rid="R13" ref-type="bibr">13</xref>, <xref rid="R14" ref-type="bibr">14</xref>]</sup>. Other limitations of these conventional techniques also included suboptimal distribution of cells due to the inaccuracies inherent in the process of seeding cells manually. This becomes problematic since cells may need to be precisely arranged according to the need and function of the tissue such as endothelial cells aligning to form vessels, or osteoblasts forming mineralized clusters<sup>[<xref rid="R14" ref-type="bibr">14</xref>]</sup>. Three dimensional printing has been developed as an advanced technology to overcome the limitations of these conventional methods and may ultimately lead to the production of matrix scaffolds capable of more effectively promoting the regeneration of functional tissue. Three-dimensional printing technology has emerged as a promising tool to fabricate scaffolds with a high precision and accuracy, creating intricately detailed biomimetic 3D structures<sup>[<xref rid="R15" ref-type="bibr">15</xref>]</sup>. The techniques currently being used to achieve 3D printing of scaffolds, which involve a layer-by-layer process, include, but are not limited to, direct 3D printing, fused deposition modeling, stereolithography, and selective laser sintering. These techniques have been used to produce scaffolds ranging from millimeter to nanometer sized scaffolds. It is also important to note that solid freeform fabrication, additive manufacturing and 3D printing have become synonymous over the past decade and are now used interchangeably. Advantages of using 3D printing include the ability to fabricate versatile scaffolds with complex shapes capable of homogenous cell distribution, and the ability to imitate the extracellular matrix (ECM). However, the availability of biomaterials with the stability and desired properties for 3D printing of scaffolds is restricted depending on the printing technology used. Another disadvantage is the production time that it takes to fabricate scaffolds, which greatly increases as the scaffold design becomes more and more precise and intricate<sup>[<xref rid="R16" ref-type="bibr">16</xref>]</sup>. This is especially the case for conventional methods which involves a lot of manual labor compared to an automated process<sup>[<xref rid="R17" ref-type="bibr">17</xref>]</sup>. With increased research and understanding of 3D printing, the use of hybrid materials and multiple printing technologies may lead to the fabrication of ECM-like scaffolds capable of overcoming current disadvantages. Evolving from conventional techniques, 3D printing provides tissue engineers with a way to design scaffolds capable of mimicking the complex structures of the ECM and thereby providing a microenvironment for cell attachment, proliferation, distribution and differentiation with the potential to form functional tissue. In this review, we will assess the current 3D printing materials and technologies being implemented to design scaffolds.</p></sec><sec id="S2"><title>2. Materials used for 3D printing of scaffolds</title><p id="P3">Important criteria to consider when fabricating suitable scaffolds are biocompatibility, biodegradability, pore interconnectivity, pore size, porosity, and mechanical properties. Biocompatibility and biodegradability are important properties for scaffold materials to possess, ensuring they are degraded into nontoxic products while leaving behind only the desirable living tissue. In addition, the material should have minimized inflammatory responses, thereby avoiding reducing the likelihood of rejection by the host's immune system. It would also be beneficial if scaffold materials could behave as substrates for cellular attachment, proliferation and differentiation. Furthermore, as cells proliferate and differentiate, the scaffold must be able to withstand the forces being applied by the cells otherwise its collapse would result in poor diffusion of oxygen, nutrients and waste, leading to inefficient tissue formation. Finally, the mechanical stability of the scaffold must be structurally sound so as to withstand daily activity and normal body movements<sup>[<xref rid="R18" ref-type="bibr">18</xref>]</sup>. Naturally derived materials such as alginate, chitosan, collagen, fibronectin, and hyaluronic acid have an advantage over synthetic materials as they provide more innately biological functions. Using naturally derived materials, that normally constitute or inhabit the ECM, results in a better mimicking of genuine ECM and this therefore enhances cell attachment and regulates cellular proliferation more efficiently than synthetic polymers<sup>[<xref rid="R19" ref-type="bibr">19</xref>]</sup>. Although natural materials are beneficial for cellular processes, the use of synthetic polymers such as poly(e-caprolactone) (PCL) and poly(D, L-lactic-co-glycolic acid) (PLGA) for scaffolding has yielded higher mechanical strengths, higher processability, and controllable degradation rates<sup>[<xref rid="R19" ref-type="bibr">19</xref>, <xref rid="R20" ref-type="bibr">20</xref>]</sup>. However, these synthetic polymer scaffolds have relatively low biological activity, in terms of promoting tissue regeneration, compared to naturally derived- ECM polymers. In addition to being less biologically active, the intrinsic hydrophobicity of synthetic polymers, such as polyesters, generally results in poor cell adhesion<sup>[<xref rid="R21" ref-type="bibr">21</xref>]</sup>, which results in suboptimal proliferation and differentiation, ultimately leading to substandard tissue formation<sup>[<xref rid="R19" ref-type="bibr">19</xref>]</sup>.</p><p id="P4">For 3D printing systems utilizing powder beds, grain size and grain size distributions must be taken into account to produce porous scaffolds<sup>[<xref rid="R22" ref-type="bibr">22</xref>]</sup>, as these factors have a direct influence on microporosity which has been seen to influence cell distribution, attachment, proliferation, and differentiation<sup>[<xref rid="R23" ref-type="bibr">23</xref>, <xref rid="R24" ref-type="bibr">24</xref>]</sup>. To achieve biomimicry of the ECM, scaffolds need to be biologically active, have high mechanical strengths, be easy to process, and have controllable degradation rates. To create these complex scaffolds, hybrid systems comprising both synthetic and natural polymers have been used and are likely to be used in the future <sup>[<xref rid="R25" ref-type="bibr">25</xref>-<xref rid="R27" ref-type="bibr">27</xref>]</sup>. It is important to keep in mind that different powdered combinations, materials, and structure size have direct effects on the scaffold printability, as is the case for most materials in 3D printing. To be a viable option for tissue regeneration, it is important to keep in mind that the materials used for 3D printing of scaffolds for tissue engineering should be printable with a high degree of reproducibility. Such materials should also be cost-effective and malleable to form the desired morphology of the design scaffold.</p><sec id="S3"><title>2.1 Metals</title><p id="P5">Natural or synthetic biomaterials used for 3D printing of scaffolds can vary greatly depending on the type of printing technology used. These materials include metals, ceramics, polymers, and composites <sup>[<xref rid="R28" ref-type="bibr">28</xref>-<xref rid="R30" ref-type="bibr">30</xref>]</sup>. Metals with the potential for use in 3D printing of scaffolds include iron, cobalt, chromium, stainless steel and titanium alloy. Metals are attractive materials to use in the 3D printing of scaffolds because of their high mechanical strengths which have been shown to be similar to that of the bone, hence their common application to bone tissue regeneration<sup>[<xref rid="R31" ref-type="bibr">31</xref>, <xref rid="R32" ref-type="bibr">32</xref>]</sup>. Aside from displaying high mechanical stabilities, metals are promising materials to explore since, to a limited degree, they are safe to use <italic toggle="yes">in vivo</italic>. To date, many of the aforementioned metals have been used to design 2D scaffolds, but only a few metals are actually used in 3D printing<sup>[<xref rid="R31" ref-type="bibr">31</xref>]</sup>. These metals include stainless steel, cobalt-chromium alloys, titanium and its alloys, nitinol, and others that are used for biomedical implants<sup>[<xref rid="R33" ref-type="bibr">33</xref>]</sup>. Further work would need to be performed to establish the feasibility of using certain metal materials as components of 3D printed scaffolds despite having been successfully used in 2D scaffolds. The current limitations include: 1) the 3D printing technology available, thus limiting the type of metals that can be used, and 2) the toxicity of metal ions caused by metal corrosion and degradation inside the body. This corrosion produces metal ions that may be toxic to the body at high concentrations and with the lack of a clearance pathway, a system designed to capture the metal ions or avoid systemic toxicity is necessary in addition to scaffold fabrication<sup>[<xref rid="R34" ref-type="bibr">34</xref>, <xref rid="R35" ref-type="bibr">35</xref>]</sup>. Another parameter that hinders the use of metals is long degradation times, which results in functional tissue forming around the scaffold rather than ultimately replacing the scaffold. However, the use of minute or trace amounts of metals to increase the mechanical strength of current scaffolds has shown some promise<sup>[<xref rid="R36" ref-type="bibr">36</xref>-<xref rid="R38" ref-type="bibr">38</xref>]</sup>. The limitations of using metals is that they are not typically biodegradable, which provides a large disadvantage when trying to design an ECM-like scaffold for tissue regeneration. However, biodegradable metals have emerged as prominent candidates for 3D printing of scaffolds. Recently, the term“biodegradable metals” (BMs) has been used to describe degradable metallic biomaterials used for medical applications. Zheng et al. defines BMs as “metals expected to corrode gradually <italic toggle="yes">in vivo</italic>, with an appropriate host response elicited by released corrosion products, then dissolve completely upon fulfilling the mission to assist with tissue healing with no implant residues” <sup>[<xref rid="R39" ref-type="bibr">39</xref>]</sup>. Degradable metal materials need to fulfill two criteria in order to be legitimately classified as BMs. The first of these is the requirement for the metal material to possess suitable degradation rates <italic toggle="yes">in vivo</italic>, whilst the second criterion is that they must be comprised of an essential metallic element that can be readily metabolized by pathways in the human body. Examples of BMs include those that are magnesium-based, iron-based, zinc-based, or calcium-based and which consist of the pure metals themselves, alloys, or metal matrix composites. Specifically, Mg<sup>[<xref rid="R40" ref-type="bibr">40</xref>]</sup> and Fe<sup>[<xref rid="R32" ref-type="bibr">32</xref>, <xref rid="R41" ref-type="bibr">41</xref>]</sup> based BMs have already started to be used for scaffold fabrication. A more expansive list of BMs and their feasibility for use in medical applications has been published elsewhere <sup>[<xref rid="R39" ref-type="bibr">39</xref>]</sup>.</p><p id="P6">Fe-based BMs were amongst the first used in 3D printing of scaffolds for tissue engineering<sup>[<xref rid="R32" ref-type="bibr">32</xref>] [<xref rid="R41" ref-type="bibr">41</xref>]</sup>. Printed 3D scaffolds comprising BM have demonstrated promising <italic toggle="yes">in vitro</italic> results. <italic toggle="yes">In vitro</italic> studies have shown that an iron-manganese (Fe-Mn) alloy was suitable for bone scaffold fabrication<sup>[<xref rid="R32" ref-type="bibr">32</xref>]</sup>. Scaffolds were fabricated using an inkjet 3D printing technique, where Fe-Mn constituted the powder bed and an unspecified water-based organic solvent was used as the binder solution. The Fe-Mn scaffold showed strong tensile mechanical properties similar to bone, as well as biodegradability, which allowed the scaffold to adequately support cell proliferation and differentiation<sup>[<xref rid="R32" ref-type="bibr">32</xref>]</sup>. A similar method was implemented in a separate study using an inkjet 3D printer involving Mg<sub>3</sub>(PO<sub>4</sub>)<sub>2</sub> powder with a binder solution containing 2 M K<sub>2</sub>HPO<sub>4</sub>, 0.5 M (NH<sub>4</sub>)<sub>2</sub>HPO<sub>4</sub> or 20% H<sub>3</sub>PO<sub>4</sub> to form a matrix of either struvite-(K) (MgKPO<sub>4</sub>.6H<sub>2</sub>O), struvite (MgNH<sub>4</sub>PO<sub>4</sub>.6H<sub>2</sub>O) or newberyite (MgHPO<sub>4</sub>.3H<sub>2</sub>O) by a hydraulic setting reaction<sup>[<xref rid="R41" ref-type="bibr">41</xref>]</sup>. It was demonstrated that hardening of the scaffold post-printing increased the compressive strength to 10 MPa for struvite and 35 MPa for newberyite scaffolds compared to the initial strengths of the printed samples (1.3 - 2.8 MPa)<sup>[<xref rid="R41" ref-type="bibr">41</xref>]</sup>. These compressive strengths are higher than the minimum strength required for scaffolds used for bone regeneration (2 MPa)<sup>[<xref rid="R42" ref-type="bibr">42</xref>]</sup>. However, the potential of these materials to be used for tissue engineering is currently uncertain due to a lack of data on the impact of these materials on cell viability as well as uncertainty as to their biocompatibility. Printing of 3D scaffolds using BMs for bone regeneration shows promise and should be further researched using a variety of metal materials in order to increase the availability of materials for 3D printing. Although these materials and scaffolds may be designed for bone replacement, they may have many other applications for other tissues since non-metallic scaffolds are less robust and can collapse under the contractile force applied by cells during cellular attachment and proliferation<sup>[<xref rid="R43" ref-type="bibr">43</xref>]</sup>. As the availability of BM steadily increases, the need for, and complications brought on by, permanent prosthetics and metal replacement parts can be reduced, thereby allowing patients to regenerate their own bone in the ultimate absence of non-physiological materials. The paucity of research involving metals as biomaterials for 3D printed scaffolds is primarily due to the traditional notion of non-biodegradability and limited processability (high temperatures are needed to form desired structures) attributed to metal materials <sup>[<xref rid="R28" ref-type="bibr">28</xref>, <xref rid="R44" ref-type="bibr">44</xref>]</sup>. However, the implementation of BM aims to counter this notion and increase the practicality of using metals in 3D printing of more innovative and effective scaffolds. BMs are an untapped source for 3D printing of scaffolds for tissue engineering, as they could provide additional mechanical strength to current scaffolds to withstand most compressive and tensile forces.</p></sec><sec id="S4"><title>2.2 Ceramics</title><p id="P7">Ceramics contain both metallic and nonmetallic elements and have been used as materials for 3D printed scaffolds due to their high mechanical strength and biocompatibility<sup>[<xref rid="R45" ref-type="bibr">45</xref>]</sup>. Ceramics are capable of scaffold fabrication for bone regeneration mainly due to their apatite-mineralization ability<sup>[<xref rid="R46" ref-type="bibr">46</xref>]</sup>. Hydroxyapatite (HA), itself a ceramic, is commonly found in human teeth and bones<sup>[<xref rid="R47" ref-type="bibr">47</xref>]</sup>, thus making the use of HA, or similar ceramics, attractive materials for creating scaffolds with strong mechanical properties similar to that of natural bone. HA has garnered much attention in the field of regenerative medicine, and as such, is a commonly used material for 3D printed scaffolds. In one study, a rapid prototyping technique was used to create 3D printed scaffolds from HA with complex internal structures with slopes of 45° to allow for cell proliferation inside of the structure<sup>[<xref rid="R48" ref-type="bibr">48</xref>]</sup>. The interconnecting channels with pore sizes of 500μm in the designed scaffolds displayed the ability to facilitate mouse MC3T3-E1 cell proliferation, illustrating the potential of HA scaffolds to regenerate bone. Another study used computer-assisted 3D printing in a rapid prototyping technique to fabricate HA and tricalcium phosphate (TCP) scaffolds. The scaffolds were created using HA and tricalcium phosphate in a layer-by-layer process followed by sintering <sup>[<xref rid="R49" ref-type="bibr">49</xref>]</sup>. These scaffolds were seeded with human osteoblasts that were isolated from human iliac crest cancellous bone, and showed high biocompatibility and low cytotoxicity. The results provide further evidence that HA materials demonstrate biocompatibility and the ability to assist in cell growth and viability. More recently, the ceramic, calcium silicate (CaSiO<sub>3</sub>) was used to make scaffolds with higher bone healing capacity than that of tricalcium phosphate scaffolds<sup>[<xref rid="R46" ref-type="bibr">46</xref>]</sup>. The 3D printed scaffolds were printed through a printing device developed by the Fraunhofer Institute for Materials Research and Beam Technology. The device was able to print the CaSiO<sub>3</sub> solution (in polyvinyl alcohol) in a controlled layer-by-layer plotting. Using this method it was demonstrated that pore morphology, pore size and porosity of the scaffold could be controlled<sup>[<xref rid="R46" ref-type="bibr">46</xref>]</sup>. It was also found that the CaSiO<sub>3</sub> scaffolds could significantly improve bone regeneration compared to tricalcium phosphate scaffolds when implanted <italic toggle="yes">in vivo</italic> into femur defects in rats. Another ceramic material commonly used for 3D printed bone scaffolds is calcium phosphate <sup>[<xref rid="R50" ref-type="bibr">50</xref>-<xref rid="R52" ref-type="bibr">52</xref>]</sup>, which, when combined with other ceramics, such as HA<sup>[<xref rid="R50" ref-type="bibr">50</xref>]</sup> and TCP<sup>[<xref rid="R52" ref-type="bibr">52</xref>]</sup>, yields scaffolds with pore sizes of 300 μm that are large enough to allow nutrient transfer for cells. These scaffolds were also fabricated with &gt;97.5% accuracy compared to the computer-aided design, allowing for future scaffolds to be intricately designed to mimic the ECM structure necessary for optimal cell attachment and proliferation<sup>[<xref rid="R50" ref-type="bibr">50</xref>]</sup>. This acquired pore size and the high resolution design makes calcium phosphate a suitable material for scaffold fabrication and cellular growth. Other studies have also shown the printability of calcium phosphate with other blended compounds, such as calcium sulfate, to create a powder composite with a water-based binder<sup>[<xref rid="R51" ref-type="bibr">51</xref>]</sup>. Using a combination of ceramic materials for 3D printing of scaffolds should be further investigated to create a material with high precision design, possessing adequate compressive strength, and the ability to promote cell proliferation and differentiation that can be applicable to both non-load bearing and load bearing orthopedic applications.</p></sec><sec id="S5"><title>2.3 Polymers</title><p id="P8">Polymers represent a major category of materials with potential for use in the 3D printing of scaffolds for tissue engineering. Such polymers include synthetic poly(ethylene glycol) diacrylate (PEGDA) and natural gelatin methacrylate (GelMA)<sup>[<xref rid="R53" ref-type="bibr">53</xref>]</sup>, which are both used in the formation of hydrogels<sup>[<xref rid="R16" ref-type="bibr">16</xref>]</sup>. Hydrogels are attractive biomaterials for tissue engineering since they possess adjustable mechanical properties, are biocompatible and have the ability to be hydrated while remaining insoluble and maintaining their 3D structure. In addition, the hydrating properties of hydrogels allow them to mimic those of biological tissue <sup>[<xref rid="R54" ref-type="bibr">54</xref>, <xref rid="R55" ref-type="bibr">55</xref>]</sup>. Bothpoly(ε-caprolactone) (PCL) and poly(D, L-lactic-co-glycolic acid) (PLGA)scaffolds have been manufactured using rapid prototyping. The use of these scaffolds in the defects of rabbit tibias demonstrated their safety as well as their capacity to promote the generation of bone tissue<sup>[<xref rid="R56" ref-type="bibr">56</xref>]</sup>. An advantage of using synthetic polymer materials such as PLGA, and PCL is that both these synthetic polymers have been approved by the FDA for clinical use<sup>[<xref rid="R57" ref-type="bibr">57</xref>]</sup>. Another advantage of using PCL polymers and PLGA copolymers is the low toxicity of their degradation products, which feeds into metabolic pathways<sup>[<xref rid="R13" ref-type="bibr">13</xref>]</sup>. A disadvantage of using PLGA is that it can cause inflammatory responses when there is a build-up of acidic oligomers<sup>[<xref rid="R58" ref-type="bibr">58</xref>]</sup>. Inflammation plays a key role in tissue regeneration<sup>[<xref rid="R59" ref-type="bibr">59</xref>]</sup>, but it is important to control or limit this response, as high levels of inflammation can lead to fibrosis resulting in poor tissue function, or even rejection of the implanted scaffold. Thus, it is crucial to understand the inflammatory effect of the particular biomaterial(s) used and the scaffold structure used to generate the desired tissue. The inflammatory response, generally mounted by the innate immune system, promotes the recruitment of cells (primarily neutrophils and monocytes) to the area of tissue damage in order to assist with tissue repair and regeneration<sup>[<xref rid="R60" ref-type="bibr">60</xref>]</sup>. In one study, 3D printed polylactic acid (PLA) and chitosan scaffolds were compared for their ability to induce inflammation and consequently impact on tissue regeneration<sup>[<xref rid="R61" ref-type="bibr">61</xref>]</sup>. Through the analysis of macrophage morphology and human monocyte cytokine profiles (tumor necrosis factor (TNF)-α, interleukin (IL)-6, IL-10, IL-12/23(p40) and transforming growth factor (TGF)-β1) it was concluded that the inflammatory properties of the scaffolds were determined by both scaffold geometry and composition. PLA-based scaffolds promoted a higher production of Il-6, IL-12/23, and IL-10 compared to chitosan scaffolds. Whilst chitosan scaffolds only promoted a higher secretion of TNF-α when compared to PLA-based scaffolds across the range of cytokines tested. It was also concluded that orthogonal scaffolds induced stronger inflammatory reactions compared to that of diagonal scaffolds due to an increased presence of multinucleated giant cells in the orthogonal scaffolds<sup>[<xref rid="R61" ref-type="bibr">61</xref>]</sup>. However, the ideal levels of inflammation to generate functional tissue were not tested and further studies involving other cells types and the formation of functional tissue are required.</p><p id="P9">Another interesting characteristic of these polymers is their rate of biodegradation, which is often too fast when PLGA is used and too slow when PCL is used. In a polymer degradation assay performed using scaffolds, it was shown that with comparable concentrations of PCL and PLGA, PLGA degraded by 18% at 14 days and 56% by 28 days compared to PCL whose degradation was 33% at 21 days, and 39% at 28 days<sup>[<xref rid="R62" ref-type="bibr">62</xref>]</sup>. Nevertheless both PLGA and PCL may still have beneficial regenerative traits depending on the type of injury<sup>[<xref rid="R56" ref-type="bibr">56</xref>, <xref rid="R63" ref-type="bibr">63</xref>]</sup>. Long term healing may be necessary in open bone fractures<sup>[<xref rid="R64" ref-type="bibr">64</xref>, <xref rid="R65" ref-type="bibr">65</xref>]</sup>. PCL is possibly a preferable choice for open fractures due to its slower degradation rate. A longer healing period is often required in open fractures because the bone has penetrated the skin which can, oftentimes, lead to infections that increase the time for healing. The slow degradation rate of PCL allows the scaffold to provide support for growing cells for a longer period of time enabling more dense tissue to form<sup>[<xref rid="R56" ref-type="bibr">56</xref>]</sup>. For cases such as closed fractures (broken bone that has not penetrated the skin), PLGA could be a potential candidate for bone regeneration.</p><p id="P10">PCL-based copolymers, such as PLGA-PCL-PLGA<sup>[<xref rid="R66" ref-type="bibr">66</xref>]</sup> and PCL-PEG-PCL<sup>[<xref rid="R67" ref-type="bibr">67</xref>]</sup>, have been synthesized to control the degradation of PCL for controlled drug release applications. However, these copolymers have the potential to be used for tissue engineering applications as well. Other synthetic polymers used for scaffolding include polyglycolic acid (PGA), poly(propylene fumarate)(PPF) and poly(hydroxy butyrate)(PHB). Natural polymers, such as proteins and polysaccharides, have also been used for scaffold fabrication, and among these polymers, the most popular candidate for tissue engineering has been collagen type 1<sup>[<xref rid="R13" ref-type="bibr">13</xref>, <xref rid="R68" ref-type="bibr">68</xref>]</sup>. Collagen scaffolds loaded with cationic PEI-pDNA complexes were recently used to create a patch capable of bone regeneration in calvarial defects in rats (<xref rid="F1" ref-type="fig">Figure 1</xref>)<sup>[<xref rid="R69" ref-type="bibr">69</xref>]</sup>.</p><p id="P11">This research illustrates the great potential for collagen to be used in 3D printing of implantable scaffolds. In another study, collagen was used with a phosphoric acid binder solution in a 3D ink-jet printing technique to yield scaffolds with improved mechanical strengths, cytocompatibility and bone regeneration capacities<sup>[<xref rid="R68" ref-type="bibr">68</xref>]</sup>. Other natural polymers that have been tested for their potential use in 3D printing are corn starch and dextran. These materials were used in a binder printing technique that utilized a water-based binder to form porous scaffolds. The scaffolds were not tested on cells for biocompatibility, however, with post-processing and additional fabrication methodologies, these materials could yield interconnected, high resolution scaffolds <sup>[<xref rid="R70" ref-type="bibr">70</xref>]</sup>.</p></sec><sec id="S6"><title>2.4 Composites</title><p id="P12">Composite materials, or composites, are important in the field of tissue engineering as they enable commonly used materials for 3D printing to have increased mechanical strength and more intricately designed scaffolds. One group made 3D printed scaffolds for bone regeneration comprising a composite of calcium phosphate and type I collagen using a ZPrinter<sup>®</sup> 450 printer to demonstrate the feasibility of the process and to enhance mechanical and cellular benefits <italic toggle="yes">in vitro</italic><sup>[<xref rid="R68" ref-type="bibr">68</xref>]</sup>. In a separate study, a nozzle extrusion-based 3D printer was used to generate PLA-based composite scaffolds consisting of PLA and bioactive CaP glass. These scaffolds were made with two different layer designs: orthogonal layer configuration (ORTH) (<xref rid="F2" ref-type="fig">Figure 2</xref>) and displaced double-layer design (DISPL) (<xref rid="F3" ref-type="fig">Figure 3</xref>) to test the ability of nozzle-based rapid prototyping printing to print biodegradable scaffolds with different porosity and high mechanical properties<sup>[<xref rid="R71" ref-type="bibr">71</xref>]</sup>. The printed scaffolds were highly porous and possessed mechanical properties that were dependent on the layer design, where ORTH scaffolds yielded three times higher compression modulus strength at (90k+ MPa) compared to DISPL scaffolds (∼30k MPa). Composites also play a major role in increasing the mechanical properties of hydrogels. Composite hydrogels comprising ceramics, for example, can maintain their hydrophilic polymeric network to mimic that of innate tissue, whilst increasing their mechanical strength to withstand the compression forces caused by cell proliferation and differentiation<sup>[<xref rid="R54" ref-type="bibr">54</xref>]</sup>. Composites may be the key biomaterials for 3D printing of ECM-like scaffolds.</p><p id="P13">A more comprehensive review of 3D printed materials for bone tissue engineering has been published elsewhere <sup>[<xref rid="R28" ref-type="bibr">28</xref>]</sup>. The search for the optimal material or material blend for 3D printed scaffold fabrication is an ongoing challenge. This research is necessary, as different types of tissue replacements require different specifications such as specific pore sizes, scaffold morphologies, or mechanical strengths. Scientists are continuously searching for more effective scaffolds capable of mimicking the ECM for cellular attachment, proliferation, and differentiation resulting in the formation of functional tissue. To date, the majority of research on 3D printed scaffolds has been concerned with bone tissues, and therefore more research is necessary in the field of tissue engineering with respect to other tissues such as cardiac tissue. Newly designed composites and synthesized biomaterials may pave the way for 3D printed scaffolds with &gt;99% precision, 100% interconnectivity, versatile pore size manipulation, and high
