Repository: ikathuria/groundwork

# GROUNDWORK

> *Type a research question. Get back a structured synthesis of the literature — key themes, open problems, methodology landscape, and a prioritized reading list.*

---

## What It Does

Keeping up with modern CS/AI literature is a full-time job. A field that had 200 relevant papers five years ago now publishes that many in a month. Knowing what has been tried, what is open, and what is worth reading next requires hours of manual search and synthesis that most researchers don't have.

GROUNDWORK compresses that process. You type a research question in plain language.

File: hypotheses/2026-04-25_a-3d-printed-hydroxyapatite-scaffold-with/raw/papers/2025-conoscenti-continuous-pore-size-gradient-enhances-z.xml (part 1 of 5)
<?xml version="1.0"  ?><!DOCTYPE pmc-articleset PUBLIC "-//NLM//DTD ARTICLE SET 2.0//EN" "https://dtd.nlm.nih.gov/ncbi/pmc/articleset/nlm-articleset-2.0.dtd"><pmc-articleset><article xml:lang="en" article-type="research-article" dtd-version="1.4"><processing-meta base-tagset="archiving" mathml-version="3.0" table-model="xhtml" tagset-family="jats"><restricted-by>pmc</restricted-by></processing-meta><front><journal-meta><journal-id journal-id-type="nlm-ta">RSC Adv</journal-id><journal-id journal-id-type="iso-abbrev">RSC Adv</journal-id><journal-id journal-id-type="pmc-domain-id">4079</journal-id><journal-id journal-id-type="pmc-domain">rscadv</journal-id><journal-id journal-id-type="publisher-id">RA</journal-id><journal-title-group><journal-title>RSC Advances</journal-title></journal-title-group><issn pub-type="epub">2046-2069</issn><publisher><publisher-name>Royal Society of Chemistry</publisher-name></publisher></journal-meta><article-meta><article-id pub-id-type="pmcid">PMC12377023</article-id><article-id pub-id-type="pmcid-ver">PMC12377023.1</article-id><article-id pub-id-type="pmcaid">12377023</article-id><article-id pub-id-type="pmcaiid">12377023</article-id><article-id pub-id-type="pmid">40861966</article-id><article-id pub-id-type="doi">10.1039/d5ra00540j</article-id><article-id pub-id-type="publisher-id">d5ra00540j</article-id><article-version article-version-type="pmc-version">1</article-version><article-categories><subj-group subj-group-type="heading"><subject>Chemistry</subject></subj-group></article-categories><title-group><article-title>Continuous pore size gradient enhances zonal-specific differentiation of stem cells in an osteochondral scaffold</article-title></title-group><contrib-group><contrib contrib-type="author"><name name-style="western"><surname>Conoscenti</surname><given-names initials="G">Gioacchino</given-names></name><xref rid="affa" ref-type="aff">a</xref><xref rid="affb" ref-type="aff">b</xref><xref rid="fn1" ref-type="author-notes">†</xref></contrib><contrib contrib-type="author"><contrib-id contrib-id-type="orcid" authenticated="false">https://orcid.org/0000-0002-2878-8616</contrib-id><name name-style="western"><surname>Smith</surname><given-names initials="KWY">Kyra W. Y.</given-names></name><xref rid="affc" ref-type="aff">c</xref><xref rid="affd" ref-type="aff">d</xref><xref rid="fn1" ref-type="author-notes">†</xref></contrib><contrib contrib-type="author"><name name-style="western"><surname>Pirosa</surname><given-names initials="A">Alessandro</given-names></name><xref rid="affb" ref-type="aff">b</xref><xref rid="fn2" ref-type="author-notes">‡</xref></contrib><contrib contrib-type="author"><name name-style="western"><surname>Pavia</surname><given-names initials="FC">Francesco Carfì</given-names></name><xref rid="affa" ref-type="aff">a</xref></contrib><contrib contrib-type="author"><contrib-id contrib-id-type="orcid" authenticated="false">https://orcid.org/0009-0009-7804-8366</contrib-id><name name-style="western"><surname>Zhang</surname><given-names initials="EY">Emily Y.</given-names></name><xref rid="affc" ref-type="aff">c</xref></contrib><contrib contrib-type="author"><name name-style="western"><surname>La Carrubba</surname><given-names initials="V">Vincenzo</given-names></name><xref rid="affa" ref-type="aff">a</xref></contrib><contrib contrib-type="author"><name name-style="western"><surname>Brucato</surname><given-names initials="V">Valerio</given-names></name><xref rid="affa" ref-type="aff">a</xref></contrib><contrib contrib-type="author"><contrib-id contrib-id-type="orcid" authenticated="false">https://orcid.org/0000-0001-6067-6705</contrib-id><name name-style="western"><surname>Tuan</surname><given-names initials="RS">Rocky S.</given-names></name><xref rid="affb" ref-type="aff">b</xref><xref rid="fn3" ref-type="author-notes">§</xref></contrib><contrib contrib-type="author" corresp="yes"><contrib-id contrib-id-type="orcid" authenticated="false">https://orcid.org/0000-0001-8040-5531</contrib-id><name name-style="western"><surname>Gottardi</surname><given-names initials="R">Riccardo</given-names></name><xref rid="affb" ref-type="aff">b</xref><xref rid="affc" ref-type="aff">c</xref><xref rid="affd" ref-type="aff">d</xref><xref rid="affe" ref-type="aff">e</xref><xref rid="fn4" ref-type="author-notes">¶</xref></contrib><aff id="affa">
<label>a</label>
<institution>Department of Civil, Environmental, Aerospace, Materials Engineering, Università degli Studi di Palermo</institution>
<city>Palermo</city>
<country>Italy</country>
</aff><aff id="affb">
<label>b</label>
<institution>Center for Cellular and Molecular Engineering, Department of Orthopaedic Surgery, University of Pittsburgh</institution>
<city>Pittsburgh</city>
<state>PA</state>
<country>USA</country>
<email>gottardir@chop.edu</email>
</aff><aff id="affc">
<label>c</label>
<institution>Department of Bioengineering, University of Pennsylvania</institution>
<city>Philadelphia</city>
<state>PA</state>
<country>USA</country>
</aff><aff id="affd">
<label>d</label>
<institution>Department of Pulmonary and Sleep Medicine, Children's Hospital of Philadelphia</institution>
<city>Philadelphia</city>
<state>PA</state>
<country>USA</country>
</aff><aff id="affe">
<label>e</label>
<institution>Ri.MED Foundation</institution>
<city>Palermo</city>
<country>Italy</country>
</aff></contrib-group><author-notes><fn id="fn1"><label>†</label><p>These authors contributed equally.</p></fn><fn id="fn2"><label>‡</label><p>Present address: European Society of Clinical Microbiology and Infectious Diseases, Basel, Switzerland.</p></fn><fn id="fn3"><label>§</label><p>Present address: Institute for Tissue Engineering and Regenerative Medicine, The Chinese University of Hong Kong, Shatin, Hong Kong SAR, China.</p></fn><fn id="fn4"><label>¶</label><p>Present address: Department of Pediatrics, University of Pennsylvania and Children's Hospital of Philadelphia, Philadelphia, PA, USA.</p></fn></author-notes><pub-date publication-format="electronic" date-type="pub" iso-8601-date="2025-08-11"><day>11</day><month>8</month><year>2025</year></pub-date><pub-date publication-format="electronic" date-type="collection" iso-8601-date="2025-08-11"><day>11</day><month>8</month><year>2025</year></pub-date><volume>15</volume><issue>35</issue><issue-id pub-id-type="pmc-issue-id">495506</issue-id><fpage>28452</fpage><lpage>28463</lpage><history><date date-type="received" iso-8601-date="2025-01-22"><day>22</day><month>1</month><year>2025</year></date><date date-type="accepted" iso-8601-date="2025-07-17"><day>17</day><month>7</month><year>2025</year></date></history><pub-history><event event-type="pmc-release"><date><day>11</day><month>08</month><year>2025</year></date></event><event event-type="pmc-live"><date><day>26</day><month>08</month><year>2025</year></date></event><event event-type="pmc-last-change"><date iso-8601-date="2025-08-27 23:25:44.953"><day>27</day><month>08</month><year>2025</year></date></event></pub-history><permissions><copyright-statement>This journal is © The Royal Society of Chemistry</copyright-statement><copyright-year>2025</copyright-year><copyright-holder>The Royal Society of Chemistry</copyright-holder><ali:free_to_read xmlns:ali="http://www.niso.org/schemas/ali/1.0/"/><license><ali:license_ref xmlns:ali="http://www.niso.org/schemas/ali/1.0/" specific-use="textmining" content-type="ccbynclicense" start_date="2025-08-11">https://creativecommons.org/licenses/by-nc/3.0/</ali:license_ref><license-p>This article is licensed under a <ext-link xmlns:xlink="http://www.w3.org/1999/xlink" ext-link-type="uri" xlink:href="https://creativecommons.org/licenses/by-nc/3.0/">Creative Commons Attribution-Non Commercial 3.0 Unported Licence</ext-link>. You can use material from this article in other publications without requesting further permissions from the RSC, provided that the correct acknowledgement is given and it is not used for commercial purposes.</license-p></license></permissions><self-uri xmlns:xlink="http://www.w3.org/1999/xlink" content-type="pmc-pdf" xlink:href="RA-015-D5RA00540J.pdf"/><abstract><p>Cartilage and bone in articular joints are intimately linked within the osteochondral (OC) unit. Scaffold-based regenerative approaches in the joint often target both cartilage and the subchondral bone, taking advantage of the endogenous bone marrow stem cells made available by breaching the OC junction. However, the production of scaffolds for OC regeneration is challenging, as scaffolds must provide mechanical strength while also mimicking the local cartilage and bone microenvironments. To create an osteochondral scaffold, we used Thermally Induced Phase Separation (TIPS) that allows us to create a wide range of morphologies in terms of pore size and distribution by tuning thermal history. We created a poly-<sc>l</sc>-lactic acid (PLLA) scaffold with a continuous pore size gradient from 70 μm diameter on the cartilage repair side to over 200 μm diameter on the bone repair side. We hypothesized that the smaller pore size will support chondrogenesis while the larger pore size will induce an osteogenic phenotype. This hypothesis was confirmed using an innovative biphasic bioreactor capable of providing distinct and separate signaling cues for cartilage and bone differentiation, while allowing communication across the osteochondral junction, similar to the <italic toggle="yes">in vivo</italic> environment. Our findings suggested that the PLLA continuous pore-gradient structure may offer a clinically translatable solution to osteochondral defect repair by supporting zone-specific differentiation.</p></abstract><abstract abstract-type="toc"><p>A continuous gradient porous PLLA scaffold offers a clinically feasible solution to osteochondral defects.<graphic xmlns:xlink="http://www.w3.org/1999/xlink" id="ga" position="float" orientation="portrait" xlink:href="d5ra00540j-ga.jpg"/></p></abstract><funding-group><award-group><funding-source>
<institution-wrap><institution>National Heart, Lung, and Blood Institute</institution><institution-id institution-id-type="doi">10.13039/100000050</institution-id></institution-wrap>
</funding-source><award-id>R01HL161583-01A1</award-id></award-group><award-group><funding-source>
<institution-wrap><institution>National Institute of Arthritis and Musculoskeletal and Skin Diseases</institution><institution-id institution-id-type="doi">10.13039/100000069</institution-id></institution-wrap>
</funding-source><award-id>P30AR069619</award-id><award-id>T32-AR007132</award-id></award-group><award-group><funding-source>
<institution-wrap><institution>Children's Hospital of Philadelphia</institution><institution-id institution-id-type="doi">10.13039/100006458</institution-id></institution-wrap>
</funding-source><award-id>Unassigned</award-id></award-group><award-group><funding-source>
<institution-wrap><institution>Fondazione Ri.Med</institution><institution-id institution-id-type="doi">10.13039/501100009704</institution-id></institution-wrap>
</funding-source><award-id>Unassigned</award-id></award-group></funding-group><counts><page-count count="12"/></counts><custom-meta-group><custom-meta><meta-name>pmc-status-qastatus</meta-name><meta-value>0</meta-value></custom-meta><custom-meta><meta-name>pmc-status-live</meta-name><meta-value>yes</meta-value></custom-meta><custom-meta><meta-name>pmc-status-embargo</meta-name><meta-value>no</meta-value></custom-meta><custom-meta><meta-name>pmc-status-released</meta-name><meta-value>yes</meta-value></custom-meta><custom-meta><meta-name>pmc-prop-open-access</meta-name><meta-value>yes</meta-value></custom-meta><custom-meta><meta-name>pmc-prop-olf</meta-name><meta-value>no</meta-value></custom-meta><custom-meta><meta-name>pmc-prop-manuscript</meta-name><meta-value>no</meta-value></custom-meta><custom-meta><meta-name>pmc-prop-legally-suppressed</meta-name><meta-value>no</meta-value></custom-meta><custom-meta><meta-name>pmc-prop-has-pdf</meta-name><meta-value>yes</meta-value></custom-meta><custom-meta><meta-name>pmc-prop-has-supplement</meta-name><meta-value>yes</meta-value></custom-meta><custom-meta><meta-name>pmc-prop-pdf-only</meta-name><meta-value>no</meta-value></custom-meta><custom-meta><meta-name>pmc-prop-suppress-copyright</meta-name><meta-value>no</meta-value></custom-meta><custom-meta><meta-name>pmc-prop-is-real-version</meta-name><meta-value>no</meta-value></custom-meta><custom-meta><meta-name>pmc-prop-is-scanned-article</meta-name><meta-value>no</meta-value></custom-meta><custom-meta><meta-name>pmc-prop-preprint</meta-name><meta-value>no</meta-value></custom-meta><custom-meta><meta-name>pmc-prop-in-epmc</meta-name><meta-value>yes</meta-value></custom-meta><custom-meta><meta-name>pmc-license-ref</meta-name><meta-value>CC BY-NC</meta-value></custom-meta><custom-meta><meta-name>pubstatus</meta-name><meta-value>Paginated Article</meta-value></custom-meta></custom-meta-group></article-meta></front><body><sec><title>Introduction</title><p>Osteochondral defects affect over 60% of patients that undergo knee surgery and present a major health and mobility concern.<sup><xref rid="cit1" ref-type="bibr">1</xref></sup> Such osteochondral lesions are characterized by damage to both articular cartilage and the underlying subchondral bone, which can occur from either acute trauma, underlying bone disorders, or long-term degeneration, such as osteoarthritis.<sup><xref rid="cit2" ref-type="bibr">2</xref></sup> Current standards of care do not restore the native tissue.<sup><xref rid="cit3" ref-type="bibr">3</xref></sup> For instance, microfracture leads to fibrocartilage formation,<sup><xref rid="cit4" ref-type="bibr">4</xref></sup> and allografts are subject to low donor availability and insufficient tissue size.<sup><xref rid="cit5" ref-type="bibr">5</xref></sup> Thus, tissue engineering represents an exciting alternative, but a common setback is the difficulty of creating engineered tissues representative of native tissue.<sup><xref rid="cit6" ref-type="bibr">6</xref></sup></p><p>Articular cartilage is a highly organized tissue with complex architecture that bestows compression resistance, high tensile strength, and frictionless joint movement.<sup><xref rid="cit7" ref-type="bibr">7</xref></sup> This complexity, however, is rarely matched by engineered cartilage. Furthermore, engineered cartilage, depending on the cell and processes used, may calcify or present a more fibrocartilaginous phenotype.<sup><xref rid="cit6" ref-type="bibr">6,8</xref></sup> The addition of growth factors such as transforming growth factor-β3 (TGF-β3), bone morphogenetic proteins (BMP), and fibroblast growth factor-2 (FGF-2), can help guide engineered cartilage formation. Sarsenova <italic toggle="yes">et al.</italic> showed that delivering TGF-β3 and BMP-4 alongside stem cells drastically improved osteochondral defect repair in a rabbit model compared to stem cells alone.<sup><xref rid="cit9" ref-type="bibr">9</xref></sup> Additionally, delivery of recombinant human FGF-2, clinically known as Sprifermin,<sup><xref rid="cit10" ref-type="bibr">10</xref></sup> is in phase II clinical trials showing a reduction of cartilage loss.<sup><xref rid="cit11" ref-type="bibr">11</xref></sup> Despite promise, there are very few growth factor delivery systems available on the market,<sup><xref rid="cit12" ref-type="bibr">12</xref></sup> and none for repair or regeneration of osteochondral defects.<sup><xref rid="cit13" ref-type="bibr">13</xref></sup> Apart from regulatory challenges,<sup><xref rid="cit14" ref-type="bibr">14</xref></sup> the translation of growth factor delivery to the clinic has several setbacks. Mainly, growth factors have short half-lives, diffuse rapidly from the delivery site, and are expensive.<sup><xref rid="cit15" ref-type="bibr">15,16</xref></sup> Thus, a tissue engineering strategy to repair osteochondral defects would be more translationally feasible with less dependency on growth factors.</p><p>A translationally feasible solution to osteochondral repair must have a few key traits: promote cartilage and bone growth in the correct orientation, guide differentiation <italic toggle="yes">in vivo</italic>, be affordable and accessible, fit a short clinical timeline, and as previously mentioned, not rely on <italic toggle="yes">in vivo</italic> delivery of growth factors. The main challenge is guiding accurate spatial specification without growth factors, but current literature shows that different pore sizes can be used to guide mesenchymal stem cell differentiation.<sup><xref rid="cit17" ref-type="bibr">17–21</xref></sup> Smaller pore sizes foster the dense cellular packing that drives chondrogenesis,<sup><xref rid="cit22" ref-type="bibr">22,23</xref></sup> whereas inversely, larger pore sizes allow invasion of vasculature that is critical for osteogenesis.<sup><xref rid="cit24" ref-type="bibr">24</xref></sup></p><p>To develop a translationally feasible osteochondral repair, we used Thermally Induced Phase Separation (TIPS) to create continuous gradient porous scaffolds that range from small pore size on one end (∼70 μm), to large pore sizes on the other (∼200 μm). TIPS is an ideal method to create these scaffolds as the pore size and distribution can easily be changed by modulating temperature profiles and polymer concentrations,<sup><xref rid="cit25" ref-type="bibr">25</xref></sup> as we have previously shown.<sup><xref rid="cit26" ref-type="bibr">26,27</xref></sup> Seeded scaffolds were then placed in an established biphasic micro-physiological bioreactor system. This system allows simultaneous chondrogenic and osteogenic differentiation in the small pore side and in the large pore side, respectively, by supplying the appropriate differentiation media.<sup><xref rid="cit28" ref-type="bibr">28,29</xref></sup> In this work, we show that TIPS can be used to create gradient porous scaffolds, and that tailored pore geometry can guide spatially relevant osteochondral differentiation of human mesenchymal stem cells (hMSCs).</p></sec><sec><title>Experimental</title><p>Products were purchased from Thermo Fisher Scientific (Waltham, MA) unless otherwise stated.</p><sec><title>Scaffold design and preparation</title><p>Poly-<sc>l</sc>-Lactic Acid (PLLA) Resomer TN L 209 S (Boehringer-Ingelheim), 1,4-dioxane (Sigma-Aldrich), and distilled water were used to produce the polymeric scaffold. The ternary solution employed has a PLLA concentration of 4% wt, in 87/13% wt/wt dioxane/water (solvent/non-solvent). The system was tested to produce scaffolds <italic toggle="yes">via</italic> TIPS and the cloud point temperature for this mixture was calculated at 41 °C.<sup><xref rid="cit30" ref-type="bibr">30</xref></sup> Different thermal histories were imposed on sample sides by an experimental apparatus made in-house using software-controlled Peltier cells.<sup><xref rid="cit31" ref-type="bibr">31</xref></sup> After keeping the solution at 60 °C for 10 minutes (well above the cloud point), one side (Slow Cooling Side – SCS) was cooled at 1 °C min<sup>−1</sup> to 30 °C and maintained for 20 minutes, whereas the other surface (Fast Cooling Side – FCS) was suddenly cooled to 30 °C and held for 50 minutes. Finally, the solution was rapidly quenched to −20 °C to freeze the obtained microstructure. To completely remove the solvents, the polymer slabs were washed in deionized water and dried under vacuum. To further evaluate temperature variations within a sample during TIPS, the process was modelled using COMSOL multiphysics modules “heat transfer in fluids” and “phase change.”</p></sec><sec><title>Scaffold characterization</title><p>The scaffold microstructure was observed by scanning electron microscopy (SEM) using a SEM-FEI QUANTA 200FEG. The sample cross sections were fractured in liquid nitrogen and gold sputtered for 40 s under argon. The mean pore size in each section was measured from the respective SEM image. The porosity of PLLA scaffold was evaluated <italic toggle="yes">via</italic> Boyle's pycnometer (pycnomatic ATC)<sup><xref rid="cit32" ref-type="bibr">32</xref></sup> according to the following formula<graphic xmlns:xlink="http://www.w3.org/1999/xlink" id="ugt1" position="float" orientation="portrait" xlink:href="d5ra00540j-t1.jpg"/>where <italic toggle="yes">ε</italic> is the porosity of the scaffold, <italic toggle="yes">V</italic><sub>e</sub> the external volume of the scaffold, and <italic toggle="yes">V</italic><sub>i</sub> the internal volume calculated by the pycnometer. Helium was adopted as a penetrating agent since its very small dimension can penetrate the smallest pores.</p><p>Micro-CT analysis (micro-CT Skyscan 1272, Bruker) was completed to acquire the 3D microarchitecture of the fabricated PLLA scaffold. Measurements were carried out at 40 kV and 250 mA, with no filter. The images were acquired with a pixel size of 6.25 μm by setting a rotation step of 0.2°. The acquired images were reconstructed with N-Recon software (version 1.6.10.2), eliminating artifacts and reducing noise in each slice. Finally, the raw image set was 3D visualized by the microCT rendering software CTVox (1.5.2 version).</p><p>Scaffold compression modulus was measured using a custom unconfined compression tester<sup><xref rid="cit33" ref-type="bibr">33</xref></sup> with the following tests and settings: creep (time = 300 s, load limit = 2 g, ramp velocity = 10 μm s<sup>−1</sup>), stress-relaxation (strain = 1%, number of ramps = 1, ramp velocity = 0.05% per s), and dynamic loading (number of cycles = 10, frequency = 0.5 Hz, amplitude = 1%). Mechanics data was analyzed using a custom MATLAB code to calculate the stress–strain curves and Young's Moduli.</p><p>Scafflod resorption and mass change was measured by first weighing the samples in their lyophilized state. Samples were then rehydrated with an ethanol gradient until 100% phosphate-buffered saline (PBS), cultured in growth media (GM) (DMEM, 10% fetal bovine serum (FBS, Invitrogen, Waltham, MA) 2% antibiotic-antimycotic (AA), 1% sodium pyruvate, 4.5 g L<sup>−1</sup><sc>d</sc>-glucose, 4 mM <sc>l</sc>-glutamine, and 25 mM HEPES) at 37 °C on a shaker at 100 rpm, and collected at D0, D2, D7, D14, and D21 post-rehydration. Collected samples were rinsed repeatedly with PBS then DI water, frozen, lyophilized, then re-weighed.</p></sec><sec><title>Bioreactor design and fabrication</title><p>The structures of the bioreactor were modelled using Solidworks 2014 (Dassault Systèmes, Vélizy-Villacoublay, France). All components were fabricated using a 3D Systems Viper (Rock Hill, SC) and WaterShed XC 11122 resin (DSM Somos®, Heerlen, Netherlands) as described in Nichols <italic toggle="yes">et al.</italic><sup><xref rid="cit34" ref-type="bibr">34</xref></sup> Accessories include: O-Rings and tubing (McMaster-Carr, Chicago, IL), luer-locks (Cole Parmer, Vernon Hills, IL), media bags (Kiyatec, Greenville, SC), and syringes (Fisherbrand, Pittsburgh, PA).</p></sec><sec><title>Cell expansion</title><p>Human bone-marrow-derived mesenchymal stem cells (BM-hMSCs) were isolated from the femoral heads of patients undergoing total joint arthroplasty with IRB approval (University of Pittsburgh). This work was exempt from the requirement of informed consents as all cells were derived from surgical waste and were de-identified. All experiments were performed in accordance with federal and state regulations and guidelines. An aliquot of bone marrow was harvested, filtered through a 40 μm strainer, and the flow-through was centrifuged at 300 g for 5 min to sediment the red blood cells. The pellets were suspended using GM and plated into 150 cm<sup>2</sup> tissue culture flasks at a density of 10<sup>6</sup> cells per flask. The medium was changed every 3 to 4 days. Cells were passaged at 70–80% confluency and colony formation and trilineage mesenchymal differentiation capacity was validated before use. To obtain strong experimental evidence of the capacity of the system to promote cell differentiation, BM-hMSCs from different patients were used. Biological replicates were created by pooling BM-hMSCs at passage 3 from diverse patients: 1st Pool (1 female patient 44 years old and 2 male patients 45 and 59 years old), 2nd (1 female patient 70 years old and 2 male patients 60 and 66 years old), 3rd (1 female patient 62 years old and 2 male patients 39 and 55 years old).</p></sec><sec><title>Cell culture</title><p>Cylindrical scaffolds (3.5 mm diameter and 8.5 mm height) were punched out and uniformly seeded with 80 000 BM-hMSCs. Prior to seeding, the scaffolds were rehydrated and sterilized overnight in 70% ethanol then preconditioned by soaking overnight in growth medium. Constructs normalized in growth medium for 7 days prior to differentiation. Chondrogenic medium (CM: GM without FBS, +10 ng ml<sup>−1</sup> TGF-β3 (PeproTech, East Windsor, NJ), 1% insulin-transferrin-selenium, 50 μM <sc>l</sc>-ascorbic acid 2-phosphate (AsA2-P), 40 μg ml<sup>−1</sup><sc>l</sc>-proline) was applied to constructs or regions undergoing chondrogenic differentiation, whereas osteogenic medium (OM: GM + 0.1 μM dexamethasone, 50 μg mL<sup>−1</sup> AsA2-P, 10 mM β-glycerophosphate) was applied to constructs of regions undergoing osteogenic differentiation.</p></sec><sec><title>Cell proliferation assay</title><p>Cell proliferation on the PLLA gradient scaffolds was evaluated <italic toggle="yes">via</italic> an MTS assay (Abcam, Cambridge, England). The MTS (3-(4,5-dimethylthiazol-2-yl)-5-(3-carocymethoxyphenyl)-2-4-(sulfophenyl)-2<italic toggle="yes">H</italic>-tetrazolium) compound is reduced to a formazan product that is applied in culture medium. After incubating for 4 hours at 37 °C and 5% CO<sub>2</sub>, three 100 μL samples were pipetted out from the scaffolds and absorbance was read at 490 nm. To convert the absorbance value to cell number, a preliminary calibration curve was calculated following the manufacturer's protocol.</p></sec><sec><title>Live/dead staining</title><p>Cell vitality of seeded scaffolds was determined after 1, 3, and 7 days. Live-dead staining was performed using Calcein-AM and ethidium homodimer-1, respectively. Seeded scaffolds were incubated in the staining solution and examined under DMi8 confocal laser scanning microscope (Leica, Wetzlar, Germany).</p></sec><sec><title>Gene expression</title><p>Chondral tissue from the upper part of the scaffold and osseous tissue from the lower part of the scaffold were separated. RNA was extracted using Trizol (Invitrogen, Waltham, MA) following the standard protocol after frozen hammering of the sample and purified with the RNeasy Plus mini kit (Qiagen, Hilden, Germany). SuperScript III kit (Invitrogen, Waltham, MA) was utilized with random hexamer primers to complete the reverse transcription. Real-time RT-qPCR was performed using the StepOnePlus thermocycler (Applied Biosystems, Foster City, CA) and SYBR Green Reaction Mix (Applied Biosystems, Foster City, CA). 18S was used as the housekeeping gene and the various gene expression levels were calculated using the comparative Ct method. SRY-box transcription factor (<italic toggle="yes">SOX9</italic>), aggrecan (<italic toggle="yes">ACAN</italic>), and collagen type 2 (<italic toggle="yes">COL2A1</italic>) were used as indicative genes for cartilage. Runt-related transcription factor 2 (<italic toggle="yes">RUNX2</italic>), bone sialoprotein 2 (<italic toggle="yes">BSP2</italic>), and osteopontin (<italic toggle="yes">OPN</italic>) were used as indicative genes for bone. The gene sequences are depicted in <xref rid="tab1" ref-type="table">Table 1</xref>.</p><table-wrap position="float" id="tab1" orientation="portrait"><label>Table 1</label><caption><title>Primers for RT-qPCR</title></caption><table frame="hsides" rules="groups"><colgroup span="1"><col span="1"/><col span="1"/><col span="1"/></colgroup><thead><tr><th rowspan="1" colspan="1">Gene</th><th rowspan="1" colspan="1">Forward (5′–3′)</th><th rowspan="1" colspan="1">Reverse (5′–3′)</th></tr></thead><tbody><tr><td rowspan="1" colspan="1">18S</td><td rowspan="1" colspan="1">GTAACCCGTTGAACCCCATT</td><td rowspan="1" colspan="1">CCATCCAATCGGTAGTAGCG</td></tr><tr><td rowspan="1" colspan="1">SOX9</td><td rowspan="1" colspan="1">CTGAGCAGCGACGTCATCTC</td><td rowspan="1" colspan="1">GTTGGGCGGCAGGTACTG</td></tr><tr><td rowspan="1" colspan="1">ACAN</td><td rowspan="1" colspan="1">GCTACACTGGCGAGCACTGTAACAT</td><td rowspan="1" colspan="1">GCGCCAGTTCTCAAATTGCATGGG</td></tr><tr><td rowspan="1" colspan="1">COL2A1</td><td rowspan="1" colspan="1">GGATGGCTGCACGAAACATACCGG</td><td rowspan="1" colspan="1">GGATGGCTGCACGAAACATACCGG</td></tr><tr><td rowspan="1" colspan="1">RUNX2</td><td rowspan="1" colspan="1">CAACCACAGAACCACAAGTGCG</td><td rowspan="1" colspan="1">TGTTTGATGCCATAGTCCCTCC</td></tr><tr><td rowspan="1" colspan="1">BSP2</td><td rowspan="1" colspan="1">CGAATACACGGGCGTCAATG</td><td rowspan="1" colspan="1">GTAGCTGTACTCATCTTCATAGGC</td></tr><tr><td rowspan="1" colspan="1">OPN</td><td rowspan="1" colspan="1">TCACCAGTCTGATGAGTCTCACCATTC</td><td rowspan="1" colspan="1">TAGCATCAGGGTACTGGATGTCAGGT</td></tr></tbody></table></table-wrap></sec><sec><title>Histology</title><p>Scaffolds were fixed in 10% paraformaldehyde overnight, dehydrated, and embedded in paraffin. The embedded samples were sectioned at 10 μm, mounted on slides and subsequently processed and stained. Alcian blue and Alizarin red staining were used to detect the glycosaminoglycan (GAG) production by chondrocytes and calcium deposition by osteoblasts, respectively.</p></sec><sec><title>Statistical analysis</title><p>All graph results expressed as mean ± standard deviation. Individual points are representative of different donor pools. Graphs were created and data was analyzed using GraphPad Prism 10. Mechanics data in <xref rid="fig3" ref-type="fig">Fig. 3</xref> and cell viability data for <xref rid="fig4" ref-type="fig">Fig. 4</xref> were analyzed using a one-way ANOVA. PCR data for <xref rid="fig6" ref-type="fig">Fig. 6</xref> was analyzed by a 2way ANOVA test with matched values, mixed-effects model, and Fisher's LSD test for multiple comparisons. PCR data for <xref rid="fig7" ref-type="fig">Fig. 7</xref> was analyzed using a paired Wilcoxon Test. Scaffold resorption data in SI, Fig. S1 was analysed using one-way ANOVA at day 7, and one sample <italic toggle="yes">T</italic>-tests at each time point compared to dry scaffolds. Statistical significance is determined at <italic toggle="yes">p</italic> &lt; 0.05 (*), <italic toggle="yes">p</italic> &lt; 0.01(**), <italic toggle="yes">p</italic> &lt; 0.001(***), <italic toggle="yes">p</italic> &lt; 0.0001(****).</p></sec></sec><sec><title>Results</title><sec><title>Development of a continuous gradient porous scaffold for osteochondral repair</title><sec><title>Scaffold design and preparation</title><p>PLLA scaffolds were formed by TIPS with the thermal histories depicted in <xref rid="fig1" ref-type="fig">Fig. 1</xref>. COMSOL modelling of the scaffold was used to analyze heat transfer during the TIPS process and guide the parameters needed to achieve different pore sizes at each end of the scaffold. The three-dimensional system was considered with a one-dimensional change, given the symmetry of the geometry (a rectangular prism with 1 cm width, 3 cm depth, and 3.5 cm height, which matches the dimension used during TIPS). The thermal history was applied to the 3 cm by 3.5 cm side, and the other sides were simulated as external natural convection. The outside fluid was 20 °C air, and the simulation fluid was 87%/13% wt/wt dioxane/water. Two thermal histories were reported to represent the system behaviour. The first thermal history is a step input from 60 °C to 35 °C to simulate the internal temperature profiles inside the fluid region. The second one is a step input from 35 °C to −20 °C, to show the temperature profiles when a phase change occurs. In both cases, temperature profiles on the external surface and in a “virtual” surface at the center of the samples were reported.</p><fig position="float" id="fig1" orientation="portrait"><label>Fig. 1</label><caption><title>Thermal histories of the Slow Cooling Side (SCS) and Fast Cooling Side (FCS) used to create the gradient porous PLLA scaffold.</title></caption><graphic xmlns:xlink="http://www.w3.org/1999/xlink" position="float" orientation="portrait" xlink:href="d5ra00540j-f1.jpg"/></fig><p>
<xref rid="fig2" ref-type="fig">Fig. 2A</xref> shows that at <italic toggle="yes">t</italic> = 10 s, the temperature spans from 35 °C on one side of the slab to 46.2 °C at the center. It is possible to see that almost 500 μm of the slab is above 40 °C. At <italic toggle="yes">t</italic> = 20 s, the entire system is under 40 °C. The entire process can be considered concluded by <italic toggle="yes">t</italic> = 30 s.</p><fig position="float" id="fig2" orientation="portrait"><label>Fig. 2</label><caption><title>COMSOL modelling analysing heat transfer throughout the scaffold at (A) above freezing and (B) during a phase change and subsequent freezing.</title></caption><graphic xmlns:xlink="http://www.w3.org/1999/xlink" position="float" orientation="portrait" xlink:href="d5ra00540j-f2.jpg"/></fig><p>The phenomenon is completely different when a phase change occurs (<xref rid="fig2" ref-type="fig">Fig. 2B</xref>). More time is required for the system to reach the desired temperature. At <italic toggle="yes">t</italic> = 180 s, the 3 cm by 3.5 cm edges reach the set point quickly, while the freezing process occurs at the rest the system. By <italic toggle="yes">t</italic> = 720 s, the system is fully frozen and steady state is reached by <italic toggle="yes">t</italic> = 1200 s.</p></sec><sec><title>Scaffold characterization</title><p>
