Repository: ikathuria/groundwork

# GROUNDWORK

> *Type a research question. Get back a structured synthesis of the literature — key themes, open problems, methodology landscape, and a prioritized reading list.*

---

## What It Does

Keeping up with modern CS/AI literature is a full-time job. A field that had 200 relevant papers five years ago now publishes that many in a month. Knowing what has been tried, what is open, and what is worth reading next requires hours of manual search and synthesis that most researchers don't have.

GROUNDWORK compresses that process. You type a research question in plain language.

File: hypotheses/2026-04-25_a-3d-printed-hydroxyapatite-scaffold-with/raw/papers/2024-wang-polydopamine-functionalized-calcium-defi.xml (part 1 of 4)
<?xml version="1.0"  ?><!DOCTYPE pmc-articleset PUBLIC "-//NLM//DTD ARTICLE SET 2.0//EN" "https://dtd.nlm.nih.gov/ncbi/pmc/articleset/nlm-articleset-2.0.dtd"><pmc-articleset><article article-type="research-article" xml:lang="en" dtd-version="1.4"><processing-meta base-tagset="archiving" mathml-version="3.0" table-model="xhtml" tagset-family="jats"><restricted-by>pmc</restricted-by></processing-meta><front><journal-meta><journal-id journal-id-type="nlm-ta">Mater Today Bio</journal-id><journal-id journal-id-type="iso-abbrev">Mater Today Bio</journal-id><journal-id journal-id-type="pmc-domain-id">3810</journal-id><journal-id journal-id-type="pmc-domain">mtbio</journal-id><journal-title-group><journal-title>Materials Today Bio</journal-title></journal-title-group><issn pub-type="epub">2590-0064</issn><publisher><publisher-name>Elsevier</publisher-name></publisher></journal-meta><article-meta><article-id pub-id-type="pmcid">PMC11470592</article-id><article-id pub-id-type="pmcid-ver">PMC11470592.1</article-id><article-id pub-id-type="pmcaid">11470592</article-id><article-id pub-id-type="pmcaiid">11470592</article-id><article-id pub-id-type="pmid">39399244</article-id><article-id pub-id-type="doi">10.1016/j.mtbio.2024.101253</article-id><article-id pub-id-type="pii">S2590-0064(24)00314-4</article-id><article-id pub-id-type="publisher-id">101253</article-id><article-version article-version-type="pmc-version">1</article-version><article-categories><subj-group subj-group-type="heading"><subject>Full Length Article</subject></subj-group></article-categories><title-group><article-title>Polydopamine-functionalized calcium-deficient hydroxyapatite 3D-printed scaffold with sustained doxorubicin release for synergistic chemo-photothermal therapy of osteosarcoma and accelerated bone regeneration</article-title></title-group><contrib-group><contrib contrib-type="author" id="au1"><name name-style="western"><surname>Wang</surname><given-names initials="L">Lu</given-names></name><xref rid="aff1" ref-type="aff">a</xref><xref rid="aff2" ref-type="aff">b</xref><xref rid="fn1" ref-type="fn">1</xref></contrib><contrib contrib-type="author" id="au2"><name name-style="western"><surname>Dai</surname><given-names initials="Z">Zihan</given-names></name><xref rid="aff3" ref-type="aff">c</xref><xref rid="aff4" ref-type="aff">d</xref><xref rid="fn1" ref-type="fn">1</xref></contrib><contrib contrib-type="author" id="au3"><name name-style="western"><surname>Bi</surname><given-names initials="J">Jianqiang</given-names></name><email>bjq1969@sdu.edu.cn</email><xref rid="aff1" ref-type="aff">a</xref><xref rid="aff2" ref-type="aff">b</xref><xref rid="cor1" ref-type="corresp">⁎</xref></contrib><contrib contrib-type="author" id="au4"><name name-style="western"><surname>Chen</surname><given-names initials="Y">Yunzhen</given-names></name><email>chyz@sdu.edu.cn</email><xref rid="aff3" ref-type="aff">c</xref><xref rid="cor2" ref-type="corresp">⁎⁎</xref></contrib><contrib contrib-type="author" id="au5"><name name-style="western"><surname>Wang</surname><given-names initials="Z">Ziyu</given-names></name><xref rid="aff5" ref-type="aff">e</xref></contrib><contrib contrib-type="author" id="au6"><name name-style="western"><surname>Sun</surname><given-names initials="Z">Zhenqian</given-names></name><xref rid="aff3" ref-type="aff">c</xref><xref rid="aff4" ref-type="aff">d</xref></contrib><contrib contrib-type="author" id="au7"><name name-style="western"><surname>Ji</surname><given-names initials="Z">Zhongjie</given-names></name><xref rid="aff3" ref-type="aff">c</xref><xref rid="aff4" ref-type="aff">d</xref></contrib><contrib contrib-type="author" id="au8"><name name-style="western"><surname>Wang</surname><given-names initials="H">Hongliang</given-names></name><xref rid="aff3" ref-type="aff">c</xref><xref rid="aff4" ref-type="aff">d</xref></contrib><contrib contrib-type="author" id="au9"><name name-style="western"><surname>Zhang</surname><given-names initials="Y">Yan</given-names></name><xref rid="aff6" ref-type="aff">f</xref></contrib><contrib contrib-type="author" id="au10"><name name-style="western"><surname>Wang</surname><given-names initials="L">Limei</given-names></name><xref rid="aff6" ref-type="aff">f</xref></contrib><contrib contrib-type="author" id="au11"><name name-style="western"><surname>Mao</surname><given-names initials="J">Junjie</given-names></name><xref rid="aff1" ref-type="aff">a</xref><xref rid="aff2" ref-type="aff">b</xref></contrib><contrib contrib-type="author" id="au12"><name name-style="western"><surname>Yang</surname><given-names initials="J">Junxing</given-names></name><xref rid="aff1" ref-type="aff">a</xref><xref rid="aff2" ref-type="aff">b</xref></contrib><aff id="aff1"><label>a</label>Key Laboratory for Liquid-Solid Structural Evolution and Processing of Materials (Ministry of Education), Shandong University, Jinan, 250061, PR China</aff><aff id="aff2"><label>b</label>Schools of Materials Science and Engineering, Shandong University, Jinan, 250061, PR China</aff><aff id="aff3"><label>c</label>Department of Orthopedics, Qilu Hospital of Shandong University, #107 Wenhuaxi Road, Jinan, 250061, PR China</aff><aff id="aff4"><label>d</label>Cheeloo College of Medicine, Shandong University, Jinan, 250061, PR China</aff><aff id="aff5"><label>e</label>Department of Orthopaedics, Peking University Third Hospital, Beijing, 100191, PR China</aff><aff id="aff6"><label>f</label>Advanced Medical Research Institute/Translational Medicine Core Facility of Advanced Medical Research Institute, Shandong University, PR China</aff></contrib-group><author-notes><corresp id="cor1"><label>⁎</label>Corresponding author. Schools of Materials Science and Engineering, Shandong University, Jinan, 250061, PR China. <email>bjq1969@sdu.edu.cn</email></corresp><corresp id="cor2"><label>⁎⁎</label>Corresponding author. <email>chyz@sdu.edu.cn</email></corresp><fn id="fn1"><label>1</label><p id="ntpara0010">co-first author.</p></fn></author-notes><pub-date pub-type="collection"><month>12</month><year>2024</year></pub-date><pub-date pub-type="epub"><day>25</day><month>9</month><year>2024</year></pub-date><volume>29</volume><issue-id pub-id-type="pmc-issue-id">471695</issue-id><elocation-id>101253</elocation-id><history><date date-type="received"><day>18</day><month>3</month><year>2024</year></date><date date-type="rev-recd"><day>25</day><month>8</month><year>2024</year></date><date date-type="accepted"><day>13</day><month>9</month><year>2024</year></date></history><pub-history><event event-type="pmc-release"><date><day>25</day><month>09</month><year>2024</year></date></event><event event-type="pmc-live"><date><day>12</day><month>10</month><year>2024</year></date></event><event event-type="pmc-last-change"><date iso-8601-date="2024-10-14 15:25:43.537"><day>14</day><month>10</month><year>2024</year></date></event></pub-history><permissions><copyright-statement>© 2024 The Authors</copyright-statement><copyright-year>2024</copyright-year><license><ali:license_ref xmlns:ali="http://www.niso.org/schemas/ali/1.0/" specific-use="textmining" content-type="ccbyncndlicense">https://creativecommons.org/licenses/by-nc-nd/4.0/</ali:license_ref><license-p>This is an open access article under the CC BY-NC-ND license (http://creativecommons.org/licenses/by-nc-nd/4.0/).</license-p></license></permissions><self-uri xmlns:xlink="http://www.w3.org/1999/xlink" content-type="pmc-pdf" xlink:href="main.pdf"/><abstract id="abs0010"><p>Interior bone-tissue regeneration and rapid tumor recurrence post-resection are critical challenges in osteosarcoma and other bone cancers. Conventional bone tissue engineering scaffolds lack inhibitory effects on bone tumor recurrence. Herein, multifunctional scaffolds (named DOX/PDA@CDHA) were designed through the spontaneous polymerization of Dopamine (PDA) on the surface of Calcium Deficient Hydroxyapatite (CDHA) scaffolds, followed by in situ loading of the chemotherapeutic drug Doxorubicin (DOX). The PDA coating endowed the scaffolds with significant photothermal properties, while the gradual release of DOX provided an effective chemotherapeutic effect. The on-demand release of DOX at tumor sites, triggered by dual stimulation (near-infrared (NIR) light and the acidic pH typical of tumor microenvironments), specifically targets cancer cells, thereby mitigating systemic side effects. These unique characteristics facilitated effective osteosarcoma eradication both in vitro and in vivo. Moreover, the scaffold's composition, which mimics the mineral phase of natural bone and is enhanced by PDA's biocompatibility, promotes critical osteogenic and angiogenic processes. This facilitates not only tumor eradication but also the regeneration of healthy bone tissue. Collectively, this study presents a potent candidate for the regeneration of bone defects induced by osteosarcoma.</p></abstract><abstract abstract-type="graphical" id="abs0015"><title>Graphical abstract</title><p><fig id="undfig1" position="anchor" orientation="portrait"><alt-text id="alttext0010">Image 1</alt-text><graphic xmlns:xlink="http://www.w3.org/1999/xlink" position="float" orientation="portrait" xlink:href="ga1.jpg"/></fig></p></abstract><kwd-group id="kwrds0010"><title>Keywords</title><kwd>Calcium-deficient hydroxyapatite</kwd><kwd>Polydopamine</kwd><kwd>Doxorubicin</kwd><kwd>Antitumor</kwd><kwd>Photothermal/chemotherapy</kwd><kwd>Bone regeneration</kwd></kwd-group><custom-meta-group><custom-meta><meta-name>pmc-status-qastatus</meta-name><meta-value>0</meta-value></custom-meta><custom-meta><meta-name>pmc-status-live</meta-name><meta-value>yes</meta-value></custom-meta><custom-meta><meta-name>pmc-status-embargo</meta-name><meta-value>no</meta-value></custom-meta><custom-meta><meta-name>pmc-status-released</meta-name><meta-value>yes</meta-value></custom-meta><custom-meta><meta-name>pmc-prop-open-access</meta-name><meta-value>yes</meta-value></custom-meta><custom-meta><meta-name>pmc-prop-olf</meta-name><meta-value>no</meta-value></custom-meta><custom-meta><meta-name>pmc-prop-manuscript</meta-name><meta-value>no</meta-value></custom-meta><custom-meta><meta-name>pmc-prop-legally-suppressed</meta-name><meta-value>no</meta-value></custom-meta><custom-meta><meta-name>pmc-prop-has-pdf</meta-name><meta-value>yes</meta-value></custom-meta><custom-meta><meta-name>pmc-prop-has-supplement</meta-name><meta-value>yes</meta-value></custom-meta><custom-meta><meta-name>pmc-prop-pdf-only</meta-name><meta-value>no</meta-value></custom-meta><custom-meta><meta-name>pmc-prop-suppress-copyright</meta-name><meta-value>no</meta-value></custom-meta><custom-meta><meta-name>pmc-prop-is-real-version</meta-name><meta-value>no</meta-value></custom-meta><custom-meta><meta-name>pmc-prop-is-scanned-article</meta-name><meta-value>no</meta-value></custom-meta><custom-meta><meta-name>pmc-prop-preprint</meta-name><meta-value>no</meta-value></custom-meta><custom-meta><meta-name>pmc-prop-in-epmc</meta-name><meta-value>yes</meta-value></custom-meta><custom-meta><meta-name>pmc-license-ref</meta-name><meta-value>CC BY-NC-ND</meta-value></custom-meta></custom-meta-group></article-meta></front><body><sec id="sec1"><label>1</label><title>Introduction</title><p id="p0015">As the most common primary malignant bone tumor, osteosarcoma is highly invasive, characterized by high metastatic potential, poor prognosis, low survival rates, and the significant challenges associated with its early detection [<xref rid="bib1" ref-type="bibr">[1]</xref>, <xref rid="bib2" ref-type="bibr">[2]</xref>, <xref rid="bib3" ref-type="bibr">[3]</xref>]. Frontline clinicians typically follow a treatment protocol that includes preoperative chemotherapy, surgical resection of the tumor, and postoperative chemotherapy. The therapeutic effect predominantly depends on the surgical elimination of the lesion and the prevention of tumor recurrence or metastasis [<xref rid="bib4" ref-type="bibr">4</xref>,<xref rid="bib5" ref-type="bibr">5</xref>]. However, surgical resection often cannot guarantee the complete removal of tumor cells, potentially leaving behind microscopic disease. Additionally, it can result in significant bone defects that require reconstruction. Postoperative chemotherapy can lead to acute toxic reactions, including alopecia, vomiting, myelosuppression, and nephrotoxicity. Furthermore, it may induce the upregulation of high-mobility group (HMG) proteins in surviving osteosarcoma cells, contributing to increased resistance to chemotherapeutic agents [<xref rid="bib6" ref-type="bibr">6</xref>]. Therefore, there is an urgent need to develop and investigate novel combination therapies and targeted treatments for the comprehensive postoperative management of osteosarcoma, aiming to improve patient outcomes and reduce the likelihood of recurrence and metastasis [<xref rid="bib7" ref-type="bibr">[7]</xref>, <xref rid="bib8" ref-type="bibr">[8]</xref>, <xref rid="bib9" ref-type="bibr">[9]</xref>].</p><p id="p0020">To fully recover from bone defects caused by osteosarcoma resection, the treatment procedure should not only induce bone tissue regeneration but also address potential residual tumor tissue. This dual challenge necessitates the development of multifunctional scaffolds that offer both anti-tumor activity and support for bone regeneration [<xref rid="bib10" ref-type="bibr">[10]</xref>, <xref rid="bib11" ref-type="bibr">[11]</xref>, <xref rid="bib12" ref-type="bibr">[12]</xref>]. The term ‘calcium phosphate biomaterials' refers to a class of therapeutic and diagnostic materials consisting of diverse phase forms based on the basic elements calcium (Ca), phosphorus (P), and oxygen (O). Among the wide variety of calcium phosphate materials, calcium-deficient hydroxyapatite (CDHA), prepared by self-setting of alpha-tricalcium phosphate (α-TCP) [<xref rid="bib13" ref-type="bibr">13</xref>], has attracted much attention [<xref rid="bib14" ref-type="bibr">[14]</xref>, <xref rid="bib15" ref-type="bibr">[15]</xref>, <xref rid="bib16" ref-type="bibr">[16]</xref>]. Compared with the relatively stable conventional calcium phosphate bio-ceramics (hydroxyapatite, HA[<xref rid="bib17" ref-type="bibr">17</xref>]; beta-tricalcium phosphate, β-TCP [<xref rid="bib18" ref-type="bibr">18</xref>] and their mixtures in different ratios, biphasic calcium phosphates, BCP [<xref rid="bib19" ref-type="bibr">19</xref>]), weakly crystalline CDHA possesses the similar physicochemical characteristic as the bone apatite, which is non-stoichiometric and has a variable Ca/P ratio [<xref rid="bib20" ref-type="bibr">20</xref>]. This incomplete crystal structure makes CDHA more soluble in body fluid, resulting in a higher release rate of bioactive calcium and phosphorus [<xref rid="bib21" ref-type="bibr">21</xref>]. However, a significant limitation of natural calcium phosphate materials is their inability to counteract the potential proliferation and metastasis of tumor cells. To overcome this limitation, researchers are increasingly exploring ways to functionalize calcium phosphate materials with anti-tumor properties, aiming to inhibit tumor growth and metastasis while preserving their inherent bone regenerative capabilities [<xref rid="bib22" ref-type="bibr">[22]</xref>, <xref rid="bib23" ref-type="bibr">[23]</xref>, <xref rid="bib24" ref-type="bibr">[24]</xref>].</p><p id="p0025">Among various tumor therapy options, photothermal therapy has emerged as a promising candidate due to its non-invasive nature [<xref rid="bib25" ref-type="bibr">25</xref>]. Photothermal therapy effectively suppresses tumor cells by locally raising the temperature at the tumor site, leading to different modes of cell death. It also accelerates chemical reactions around the tumor site and has the potential to enhance the efficacy of other therapeutic methods, such as chemodynamic therapy, chemotherapy, and photodynamic therapy [<xref rid="bib25" ref-type="bibr">[25]</xref>, <xref rid="bib26" ref-type="bibr">[26]</xref>, <xref rid="bib27" ref-type="bibr">[27]</xref>]. Dopamine can spontaneously polymerize due to its slow oxidation in weakly alkaline solutions, granting it photothermal properties that can be customized by adjusting the deposition concentration, laser power and so on, making it an ideal photothermal reagent. Additionally, its superb adhesive properties on surfaces would improve hydrophilicity and roughness thus regulating cell adhesion, migration and differentiation [<xref rid="bib27" ref-type="bibr">[27]</xref>, <xref rid="bib28" ref-type="bibr">[28]</xref>, <xref rid="bib29" ref-type="bibr">[29]</xref>]. However, the application of dopamine on CDHA scaffold remains underexplored. Furthermore, postoperative chemotherapy remains prevalent in tumor treatment, and doxorubicin (DOX) has been widely used as a fundamental drug for treating osteosarcoma for more than forty years. Although DOX has significant clinical benefits in treating osteosarcoma, it is associated with a notable risk of heart disease, especially with systemic administration for 6–8 months [<xref rid="bib30" ref-type="bibr">30</xref>,<xref rid="bib31" ref-type="bibr">31</xref>]. This is because less than 10 % of the drug is delivered to the tumor site, even with the most advanced systemic delivery systems. The construction of an in-situ delivery platform for DOX plays an important role in preventing premature release, avoiding unwanted systemic side effects, and increasing the effective concentration at the tumor site [<xref rid="bib32" ref-type="bibr">[32]</xref>, <xref rid="bib33" ref-type="bibr">[33]</xref>, <xref rid="bib34" ref-type="bibr">[34]</xref>].</p><p id="p0030">In this paper, we develop a bifunctional therapeutic platform for bone regeneration and anti-tumor treatment based on three-dimensional calcium-deficient hydroxyapatite scaffolds coated with polydopamine and loaded with doxorubicin. T The three-dimensional calcium-deficient hydroxyapatite scaffold, featuring a gradient pore structure, is fabricated using extrusion-based 3D printing, followed by self-setting in a mild body fluid environment. The polydopamine coating is formed through the self-polymerization of dopamine under weak alkaline conditions, followed by the in-situ adsorption of doxorubicin. Polydopamine, known for its excellent photothermal conversion efficiency in the NIR-I region, endows the scaffold with photothermal therapy capability. The elevated temperature achieved through photothermal therapy triggers the controlled slow release of the chemotherapeutic drug doxorubicin. The three-dimensional porous scaffold guides the formation of the nascent bone matrix and the three-dimensional growth of bone tissue. Therefore, the scaffold can promote bone repair while realizing the photothermal/chemotherapeutic synergistic treatment of residual cancer cells in bone and surrounding tissues. To inhibit bone tumor recurrence post-resection, the scaffold combats tumor cells via two mechanisms: its excellent NIR-I photothermal properties for photothermal ablation of tumors and the sustained release of doxorubicin, which induces tumor cell apoptosis. For the repair of bone defects after bone tumor resection, the scaffold promotes bone repair through two osteogenic/angiogenic pathways. First, the release of calcium and phosphorus ions from the three-dimensional porous, weakly crystalline calcium-deficient hydroxyapatite contributes to new bone formation. Second, the polydopamine coating enhances osteogenic and angiogenic properties. Therefore, the proposed DOX/PDA@CDHA scaffold has good prospects for application in bone regeneration and inhibition of tumor recurrence after bone tumor resection.</p></sec><sec id="sec2"><label>2</label><title>Materials and methods</title><sec id="sec2.1"><label>2.1</label><title>Preparation of calcium deficient hydroxyapatite porous three-dimensional scaffolds</title><p id="p0035">All the chemicals and instruments used in this paper were listed as <xref rid="appsec1" ref-type="sec">Table S1</xref>. Based on previous studies [<xref rid="bib35" ref-type="bibr">35</xref>,<xref rid="bib36" ref-type="bibr">36</xref>], we utilized a slightly modified co-precipitation method for the preparation of alpha-TCP. Before use for 3D extrusion printing, the powder was wet-milled in alcohol to achieve homogenization. Subsequently, according to the formulation of 7 g alpha-TCP/0.6 g sodium alginate/15 g F-127 (20 wt%) aqueous solution, the printing slurry was obtained by mixing and defoaming using a centrifugal homogenizer. 3D printing was carried out according to the pre-designed program. The printed scaffolds were dried at room temperature overnight, held at 600 °C for 3 h to remove organic matter, and subsequently soaked in PBS solution (pH = 7.4) at 37 °C for 4 days before being dried and set aside. Theses scaffolds were named as CDHA scaffold.</p></sec><sec id="sec2.2"><label>2.2</label><title>Preparation of polydopamine coating and in-situ loading of doxorubicin</title><p id="p0040">To prepare CDHA scaffolds with a surface-deposited polydopamine coating, dopamine hydrochloride was weighed and dissolved in Tris-HCl solution at pH 8.5 to prepare graded concentrations of dopamine solution (2 mg/ml, 4 mg/ml, 6 mg/ml). The CDHA scaffolds were then immersed in the dopamine-Tris-HCl solution for 24 h, followed by drying in an oven at 40 °C for 24 h. The polydopamine-coated CDHA scaffolds, named PDA@CDHA scaffold, were obtained. To evaluate the loading capacity of the composite scaffolds on Doxorubicin, the PDA@CDHA scaffolds were immersed in a deionized water solution of Doxorubicin. After shock adsorption for 24 h, the scaffolds were cleaned and then dried in an oven at 40 °C for 24 h. The polydopamine-coated CDHA scaffolds adsorbed on Doxorubicin were obtained and named DOX/PDA@CDHA scaffold.</p></sec><sec id="sec2.3"><label>2.3</label><title>Characterization of three-dimensional scaffolds</title><p id="p0045">The rheological behavior of the slurries was measured by modular compact rheometer MCR302 (Anton Paar, GmbH, Austria). The surface topographic structure and 3D morphology of the 3D scaffolds were characterized by scanning electron microscopy (JSM7800F, Rigaku, Japan), energy spectrum analyzer (NordlysMax3, Oxford Instruments, UK), and white-light interferometric confocal microscopy (LSM800, Zeiss, Germany). The water contact angle of the samples was characterized by a contact angle measuring instrument (DSA100S, Kruss, German). The physical phase composition and surface functional group distribution were characterized by X-ray diffraction instrument (DMAX-2500PC, Rigaku, Japan) and ATR-FTIR spectrometer (Thermo-Nicolet Nexus 670, Renishaw, UK) The absorbance at 808 nm of the scaffolds was tested for subsequent testing of the photothermal conversion efficiency of the scaffolds using a UV–visible near-infrared spectrophotometer (UV-3600i Plus Shimadzu, Japan). The ζ-potential of the crushed powder of the 3D scaffolds was measured using a Zetasizer range (Zetasizer, Malvern, China).</p></sec><sec id="sec2.4"><label>2.4</label><title>Characterization of scaffold photothermal performance</title><p id="p0050">To evaluate the photothermal ability of the PDA@CDHA scaffolds, the scaffolds were placed into a 48-well plate, followed by the addition of 400 μl of phosphate buffer (pH 7.4). The scaffolds were subsequently irradiated with a near-infrared laser of 808 nm for 80 s. The temperature of the scaffolds was monitored by a thermal camera and the effects of different laser powers on the photothermal performance of the scaffolds were revealed. In order to verify the stability of the photothermal performance of the scaffolds, the scaffolds were exposed to the 808 nm laser (1 W/cm<sup>2</sup>) and the laser was turned off after warming up to the equilibrium temperature. Then the laser irradiation was restarted after completely cooling down to room temperature. The operation was repeated three times while the temperature curves of the scaffolds were recorded. Based on the cooling curve of the scaffold, the photothermal conversion efficiency of the scaffold was calculated.</p></sec><sec id="sec2.5"><label>2.5</label><title>Characterization of loading and release performance of doxorubicin</title><p id="p0055">To evaluate the loading ability of PDA@CDHA scaffold for DOX, DOX was dispersed in deionized water and configured into a solution for spare (0.4 mg/ml). Considering the different sizes of the printed scaffolds, we adopted mass proportioning to record the loading performance. 40 ml of the above solution was added to a large centrifuge tube containing 0.3 g of PDA@CDHA scaffolds and was shaken slowly for 12 h. Then, the scaffolds were washed with deionized water and dried to obtain DOX/PDA@CDHA scaffold while all the solution was collected. Absorbance at 450 nm before and after the adsorption were measured using a UV spectrophotometer to calculate the encapsulation rate (E. E. %) of DOX on the scaffolds. A similar method was used to investigate the release properties by characterizing the DOX concentration around the scaffolds. Specifically, in order to mimic and guide the in vitro antitumor experiments as much as possible, we took the same scaffold/incubation solution ratio and submerged the DOX/PDA@CDHA scaffold into PBS in order to investigate DOX release behavior triggered by the NIR light and the acid-base conditions. 0.5 ml of the solution was removed and an equal amount of fresh PBS was added at different time points. An 808 nm laser was used so that the temperature of the scaffolds was maintained at 48 °C for about 15 min to explore the effect of NIR light on DOX retardation. PBS solutions with different pH values (5.0, 6.0, 7.4) were used to investigate the effect of the medium on the release of DOX.</p></sec><sec id="sec2.6"><label>2.6</label><title>In vitro anticancer effects of composite scaffolds</title><p id="p0060">Osteosarcoma cells (MG63 and HOS, Zhongqiao Xinzhou Biotechnology Co., Ltd, Shanghai, China) were cultured in DMEM medium containing 10 % fetal bovine serum and 1 % penicillin/streptomycin in a humidified incubator (5 % CO<sub>2</sub> at 37 °C).</p><p id="p0065">Cell Proliferation and Toxicity Assay was performed after as high as 3 days of culturing with different samples. The cells were seeded into 12-well plates (2.0 × 10^5 cells per well) and allowed to adhere and grow until confluence reached 80 %. Samples were divided into different groups and co-cultured with sterilized scaffolds. For groups requiring photothermal treatment, a laser with a wavelength of 808 nm and a power density of 1.0 W/cm^2 was used for irradiation for 5 min daily. After a maximum of three days of treatment, cell proliferation was assessed using the CCK-8 assay (C0038, Beyotime China) at 450 nm. The Live/Dead staining assay were carried out to assist above-mentioned experiment. After treatments, cells were stained with a mixture of propidium iodide (PI) and calcein (AM) (C2015M, Beyotime China), incubated at 37 °C in the dark for 30 min, and observed under a fluorescence microscope (Zeiss Germany).</p><p id="p0070">Apoptosis assay was performed after 12 h of culturing with different samples. The apoptosis and necrosis of HOS and MG63 cells were detected using the Annexin V-FITC/PI apoptosis detection kit (A211-01/02, Vazyme China). Cells with a confluence of about 80 % were collected using trypsin without EDTA, resuspended, and washed with PBS. Then, 5 μL Annexin V-FITC and 5 μL PI were used for staining at room temperature in the dark for 20 min. The stained cells were analyzed using flow cytometry (Beckman USA).</p><p id="p0075">To evaluate apoptosis-related gene expression, cells (MG63 and HOS) cultured with composite scaffolds were harvested and TRIZOL(YS143200, Solarbio China) was used to extract RNA from cells. cDNA was synthesized from the extracted mRNA using the HiScript III RT SuperMix for qPCR kit(R323, Vazyme China). ChamQ Universal SYBR(Q711-02/03,Vazyme China) was used for real-time quantitative reverse transcription polymerase chain reaction (qRT-PCR). Qualitative analysis was performed using the Light Cycler 480 system (Roche Applied Science Germany). The primer sequences are listed in <xref rid="appsec1" ref-type="sec">Table S2</xref>.</p><p id="p0080">To evaluate apoptosis-related protein expression, Prior to protein extraction, cells (MG63 and HOS) cultured with composite scaffolds were washed twice with phosphate buffered saline (PBS) before the protein extraction. Total proteins of the samples were extracted on ice using a protein extraction kit (BestBio, China) according to the instructions. Protein concentration was determined using the BCA Protein Detection Kit (Beyotime, China). Proteins were mixed with 5 × SDS-PAGE Sampling Buffer (Beyotime, China) and boiled for 10 min. Proteins were separated using the PAGE Gel Rapid Preparation Kit (Epizyme, USA) and transferred to polyvinylidene fluoride (PVDF) membranes (Millipore Sigma, USA). All antibodies were diluted according to the manufacturer's instructions.</p><p id="p0085">Caspase 3 and Caspase 8 activity assay was furthermore conducted to confirm the protein expression level. Cells were seeded into 6-well plates (5.0 × 10^5 cells per well) and allowed to grow until confluence reached 80 %. After two days of treatment according to the grouping scheme, caspase 3 and caspase 8 activity was measured using the Caspase 3(C1116, Beyotime China) and caspase 8 activity assay kit (C1151,Beyotime China) at 405 nm.</p><p id="p0090">For invasion assay, transwell chambers (with polycarbonate membrane) were placed in 24-well plates, with 100 μl of diluted Matrigel matrix (M8370, Solarbio China) added to each chamber. After two days, cells were digested and resuspended with trypsin, and 1.0 × 10^5 tumor cells were suspended in 200 μl of low serum culture medium (1 % serum content) in the upper chamber, with 600 μl of complete culture medium added to the lower chamber. After 24 h, the transwell chambers were removed, fixed with 4 % paraformaldehyde, stained with crystal violet for 30 min, and washed with PBS to remove unbound dye. Cell invasion was quantified using an inverted microscope by comparing the number of cells that had crossed under different conditions.</p><p id="p0095">For migration assay, this paper used two approaches to verify migration capacity. In the case of Transwell Assay, Transwell chambers were placed in 24-well plates and treated cells were digested and resuspended as described above. After two days of culture, 1.0 × 10^5 tumor cells were suspended in 200 μl of low serum culture medium in the upper chamber, with 600 μl of complete culture medium in the lower chamber. After 12 h, the Transwell chambers were removed, fixed, stained, and washed as described above. Cell migration was quantified by comparing the number of cells that had crossed under different conditions. While in the case of Scratch Assay, cells were seeded into 6-well plates (5.0 × 10^5 cells per well) and allowed to adhere and grow until confluence. A straight line was drawn using a 20-μL pipette tip to create a “scratch” in the cell monolayer. After washing with PBS to remove cell debris, low serum culture medium (1 % serum content) was added to reduce cell proliferation. Images of the scratch area were taken using an inverted microscope at 0, 6, 12, and 24 h to record the cell migration process. The migration speed was assessed by comparing the reduction in the scratch area over time.</p></sec><sec id="sec2.7"><label>2.7</label><title>In vivo anticancer effects of composite scaffolds</title><p id="p0100">4-week-old BALB/c mice were purchased from Beijing Vital River Laboratory Animal Technology Co., Ltd. and housed at the Experimental Animal Center of Qilu Hospital, Shandong University, with a temperature of 23–25 °C and a 12-h light/dark cycle, and provided with sufficient water and food. The animal experiments were approved by the Animal Ethics Committee of Qilu Hospital, Shandong University (Approval No.: Dwll-2023-135). All animal experiments were conducted with the aim of minimizing animal suffering.</p><p id="p0105">Each mouse was injected subcutaneously with 5 × 10^6 HOS cells to establish a tumor-bearing mouse model. When the tumor volume reached approximately 100 mm^3, the tumor-bearing nude mice were randomly divided into 5 groups, with 5 mice per group (N = 5, n = 5 per group). After anesthesia with 3 % pentobarbital sodium, the mice were treated as follows: blank control (sham surgery group), implantation of PDA@CDHA scaffold, implantation of PDA@CDHA scaffold with daily laser irradiation, implantation of DOX/PDA@CDHA scaffold, and implantation of DOX/PDA@CDHA scaffold with daily laser irradiation. The laser power density for photothermal therapy was 1W/cm^2, and the duration of treatment was 5 min. Real-time temperature monitoring of the scaffold was performed using an infrared thermal imaging system. Mice were weighed and tumor volumes were measured every two days. On day 14, mice were sacrificed, and tumors from each group were harvested for H&amp;E staining, TUNEL staining, and immunohistochemistry (Ki-67). Additionally, major organs (heart, liver, spleen, lung, kidney) were harvested for H&amp;E staining.</p></sec><sec id="sec2.8"><label>2.8</label><title>In vitro osteogenic and angiogenesis effect of composite scaffolds</title><p id="p0110">Mouse Bone Marrow Mesenchymal Stem Cells (BMSCs), isolated from the tibia and femur of 8-week-old mice using the bone marrow flushing method, were cultured in αMEM medium containing 10 % fetal bovine serum and 1 % penicillin/streptomycin in a humidified incubator (5 % CO<sub>2</sub> at 37 °C). Human Umbilical Vein Endothelial Cells (HUVECs, Zhongqiao Xinzhou Biotechnology Co., Ltd, Shanghai) were cultured in ECM medium containing 5 % fetal bovine serum, 1 % endothelial cell growth factor and 1 % penicillin/streptomycin in a humidified incubator (5 % CO<sub>2</sub> at 37 °C).</p><p id="p0115">In terms of the morphology and adhesion of BMSCs and HUVECs, Cell nuclei and cytoskeleton of cells were stained with DAPI (blue fluorescence) and rhodamine phalloidin (green fluorescence) solution, respectively. Then the samples were observed by CLSM. Meanwhile, scaffolds were fixed with 4 % paraformaldehyde and then dehydrated with gradient concentrations of ethanol (30, 40, 50, 60,70, 80, 90, 100 v/v%). Subsequently, the samples were observed by SEM. The Live/Dead staining, cell proliferation, qRT-PCR, Western plot and apoptosis assay followed the similar procedure as the MG63/HOS cells.</p><p id="p0120">For ALP activity, BMSC were seeded into 12-well plates (2.0 × 10^5 cells per well) and allowed to adhere and grow until confluence. According to the grouping scheme, cells were gently placed into sterilized scaffolds CDHA and PDA@CDHA, and the culture medium was changed every two days for a total of 7 days. ALP activity was measured using an alkaline phosphatase detection kit(P0321M, Beyotime China) at 405 nm, following the manufacturer's instructions. For ALP Staining, BMSCs were seeded into 12-well plates and allowed to adhere and grow until confluence. Following the grouping scheme, cells were gently placed into sterilized scaffolds CDHA and PDA@CDHA, and the culture medium was changed every two days for a total of 7 days. After washing and fixing with 4 % paraformaldehyde for 30 min, BCIP/NBT alkaline phosphatase color development kit(C3206, Beyotime China) was used for incubation at room temperature in the dark for 12 h. The color development reaction was stopped, and cell staining was observed under a microscope (Zeiss Germany).</p><p id="p0125">For ARS Staining, BMSCs were seeded into 12-well plates and allowed to adhere and grow until confluence. Following the grouping scheme, cells were gently placed into sterilized scaffolds CDHA and CDHA + PDA, and the culture medium was changed every two days for a total of 21 days. After washing and fixing with 4 % paraformaldehyde for 30 min, Alizarin red staining kit(G1452, Solarbio China) was used for incubation at room temperature in the dark for 12 h. The color development reaction was stopped, and the number of mineralized nodules was observed under a microscope (Zeiss Germany).</p><p id="p0130">For migration Assay, the similar scratch assay was proceeded except the scratch area was imaged at 0 and 12 h. For Angiogenesis Assay, HUVEC were co-cultured with scaffolds for two days, digested, and resuspended with trypsin, and 50 μl of Matrigel was added to each well of a 96-well plate. After incubation in a CO<sub>2</sub> incubator for 2 h to allow Matrigel to solidify, 5 × 10^4 cells were seeded per well. After 4 h, the formation of vascular-like structures on the Matrigel was observed and recorded using an inverted microscope. Image J software was used to analyze the number of junction points and segments length of tubular networking.</p></sec><sec id="sec2.9"><label>2.9</label><title>In vivo osteogenic and angiogenesis effect of composite scaffolds</title><p id="p0135">Eight-week-old male SD rats were purchased from Beijing Vital River Laboratory Animal Technology Co., Ltd. The rats were placed in the Laboratory Animal Center of Qilu Hospital, Shandong University, and fed in an air-conditioned room at 23–25 °C, with a light-dark cycle time of 12 h, and provided with sufficient water and food.</p><p id="p0140">The cranial defect model was established. The rats were anesthetized with 3 % sodium pentobarbital (intraperitoneal injection) and the surgery was performed along the sagittal suture by drilling a hole with a diameter of 5 mm and a depth of 0.5 mm. The rats were randomly divided (number of groups N = 3, n = 5 rats in each group) and treated as follows: blank control (sham-operated group), implantation of Sample CDHA scaffolds and implantation of Sample PDA@CDHA. The scaffolds (3 mm in diameter and 0.5 mm in height) were placed into the side along the edges of the defect. The periosteum was sutured to the defect tissues and the skin one after the other. The rats were euthanized 8 weeks after scaffold implantation and the skulls were harvested and analyzed by Micro-CT imaging.</p><p id="p0145">A Micro-CT imaging system (PerkinElmer; Quantum GX2) was used to scan the skull tissue. The parameters were adjusted to 90 kV, 88 μA for 10 min and 36 μm pixel size resolution. Images were reconstructed using Skyscan NRecon software, and sample parameters were analyzed using CTVox software.</p></sec><sec id="sec2.10"><label>2.10</label><title>Statistical analysis</title><p id="p0150">The results are expressed as mean ± standard deviation. All experiments were repeated from three to six times. Statistical differences were determined using one-way analysis of variance statistical method (ANOVA) via SPSS 26.0 software. Levene's test was used for homogeneity of variance test. In case of non-significance, the Bonferroni test was applied for post hoc multiple comparisons. In case of significance, Tamhane's post hoc test was used. The annotation of significance level for post hoc multiple comparison was based on the guideline of emphasizing the superiority of bifunctional scaffold. A p value was 0.05 was considered as a significance level, and the data was indicated with (∗) for p &lt; 0.05, (∗∗) for p &lt; 0.0 and (∗∗∗) for p &lt; 0.001, respectively.</p></sec></sec><sec id="sec3"><label>3</label><title>Results and analysis</title><p id="p0155">Postoperative osteosarcoma sites require simultaneous bone regeneration and inhibition of tumor recurrence. Traditional systemic injection methods result in low utilization of postoperative chemotherapeutic drugs, whose adverse effects further retard bone regeneration. Although traditional 3D-printed calcium phosphate scaffolds offer a favorable environment for bone repair, they are not sufficiently
