Repository: ikathuria/groundwork

# GROUNDWORK

> *Type a research question. Get back a structured synthesis of the literature — key themes, open problems, methodology landscape, and a prioritized reading list.*

---

## What It Does

Keeping up with modern CS/AI literature is a full-time job. A field that had 200 relevant papers five years ago now publishes that many in a month. Knowing what has been tried, what is open, and what is worth reading next requires hours of manual search and synthesis that most researchers don't have.

GROUNDWORK compresses that process. You type a research question in plain language.

File: hypotheses/2026-04-25_a-3d-printed-hydroxyapatite-scaffold-with/raw/papers/2017-bose-additive-manufacturing-of-biomaterials.xml (part 1 of 14)
<?xml version="1.0"  ?><!DOCTYPE pmc-articleset PUBLIC "-//NLM//DTD ARTICLE SET 2.0//EN" "https://dtd.nlm.nih.gov/ncbi/pmc/articleset/nlm-articleset-2.0.dtd"><pmc-articleset><article article-type="research-article" xml:lang="en" dtd-version="1.4"><front><journal-meta><journal-id journal-id-type="nlm-ta">Prog Mater Sci</journal-id><journal-id journal-id-type="iso-abbrev">Prog Mater Sci</journal-id><journal-id journal-id-type="pmc-domain-id">319</journal-id><journal-id journal-id-type="pmc-domain">nihpa</journal-id><journal-title-group><journal-title>Progress in materials science</journal-title></journal-title-group><issn pub-type="ppub">0079-6425</issn><issn pub-type="epub">1873-2208</issn><custom-meta-group><custom-meta><meta-name>pmc-is-collection-domain</meta-name><meta-value>yes</meta-value></custom-meta><custom-meta><meta-name>pmc-collection-title</meta-name><meta-value>NIHPA Author Manuscripts</meta-value></custom-meta></custom-meta-group></journal-meta><article-meta><article-id pub-id-type="pmcid">PMC6690629</article-id><article-id pub-id-type="pmcid-ver">PMC6690629.1</article-id><article-id pub-id-type="pmcaid">6690629</article-id><article-id pub-id-type="pmcaiid">6690629</article-id><article-id pub-id-type="manuscript-id">NIHMS1042940</article-id><article-id pub-id-type="pmid">31406390</article-id><article-id pub-id-type="doi">10.1016/j.pmatsci.2017.08.003</article-id><article-id pub-id-type="manuscript-id-alternative">NIHMS1042940</article-id><article-id pub-id-type="manuscript-id-alternative">NIHPA1042940</article-id><article-version article-version-type="pmc-version">1</article-version><article-categories><subj-group subj-group-type="heading"><subject>Article</subject></subj-group></article-categories><title-group><article-title>Additive manufacturing of biomaterials</article-title></title-group><contrib-group><contrib contrib-type="author"><name name-style="western"><surname>Bose</surname><given-names initials="S">Susmita</given-names></name><xref rid="CR1" ref-type="corresp">*</xref></contrib><contrib contrib-type="author"><name name-style="western"><surname>Ke</surname><given-names initials="D">Dongxu</given-names></name></contrib><contrib contrib-type="author"><name name-style="western"><surname>Sahasrabudhe</surname><given-names initials="H">Himanshu</given-names></name></contrib><contrib contrib-type="author"><name name-style="western"><surname>Bandyopadhyay</surname><given-names initials="A">Amit</given-names></name><xref rid="CR1" ref-type="corresp">*</xref></contrib><aff id="A1">W. M. Keck Biomedical Materials Research Lab, School of Mechanical and Materials Engineering, Washington State University, Pullman, WA 99164, United States</aff></contrib-group><author-notes><corresp id="CR1"><label>*</label>Corresponding authors. <email>sbose@wsu.edu</email> (S. Bose), <email>amitband@wsu.edu</email> (A. Bandyopadhyay).</corresp></author-notes><pub-date pub-type="epub"><day>26</day><month>8</month><year>2017</year></pub-date><pub-date pub-type="ppub"><month>4</month><year>2018</year></pub-date><volume>93</volume><issue-id pub-id-type="pmc-issue-id">340202</issue-id><fpage>45</fpage><lpage>111</lpage><pub-history><event event-type="nihms-submitted"><date><day>31</day><month>07</month><year>2019</year></date></event><event event-type="pmc-release"><date><day>12</day><month>08</month><year>2019</year></date></event><event event-type="pmc-live"><date><day>12</day><month>08</month><year>2019</year></date></event><event event-type="pmc-last-change"><date iso-8601-date="2024-07-18 11:25:15.910"><day>18</day><month>07</month><year>2024</year></date></event></pub-history><permissions><license><license-p>This file is available for text mining. It may also be used consistent with the principles of fair use under the copyright law.</license-p></license></permissions><self-uri xmlns:xlink="http://www.w3.org/1999/xlink" content-type="pmc-pdf" xlink:href="nihms-1042940.pdf"/><self-uri xmlns:xlink="http://www.w3.org/1999/xlink" xlink:href="https://www.sciencedirect.com/science/article/pii/S0079642517301020?via%3Dihub"/><abstract id="ABS1"><p id="P1">Biomaterials are used to engineer functional restoration of different tissues to improve human health and the quality of life. Biomaterials can be natural or synthetic. Additive manufacturing (AM) is a novel materials processing approach to create parts or prototypes layer-by-layer directly from a computer aided design (CAD) file. The combination of additive manufacturing and biomaterials is very promising, especially towards patient specific clinical applications. Challenges of AM technology along with related materials issues need to be realized to make this approach feasible for broader clinical needs. This approach is already making a significant gain towards numerous commercial biomedical devices. In this review, key additive manufacturing methods are first introduced followed by AM of different materials, and finally applications of AM in various treatment options. Realization of critical challenges and technical issues for different AM methods and biomaterial selections based on clinical needs are vital. Multidisciplinary research will be necessary to face those challenges and fully realize the potential of AM in the coming days.</p></abstract><kwd-group><kwd>Additive manufacturing/3D printing</kwd><kwd>Bioceramics</kwd><kwd>Metallic biomaterials</kwd><kwd>Biopolymers</kwd><kwd>Drug delivery</kwd><kwd>Tissue engineering</kwd></kwd-group><custom-meta-group><custom-meta><meta-name>pmc-status-qastatus</meta-name><meta-value>0</meta-value></custom-meta><custom-meta><meta-name>pmc-status-live</meta-name><meta-value>yes</meta-value></custom-meta><custom-meta><meta-name>pmc-status-embargo</meta-name><meta-value>no</meta-value></custom-meta><custom-meta><meta-name>pmc-status-released</meta-name><meta-value>yes</meta-value></custom-meta><custom-meta><meta-name>pmc-prop-open-access</meta-name><meta-value>no</meta-value></custom-meta><custom-meta><meta-name>pmc-prop-olf</meta-name><meta-value>no</meta-value></custom-meta><custom-meta><meta-name>pmc-prop-manuscript</meta-name><meta-value>yes</meta-value></custom-meta><custom-meta><meta-name>pmc-prop-open-manuscript</meta-name><meta-value>yes</meta-value></custom-meta><custom-meta><meta-name>pmc-prop-legally-suppressed</meta-name><meta-value>no</meta-value></custom-meta><custom-meta><meta-name>pmc-prop-has-pdf</meta-name><meta-value>yes</meta-value></custom-meta><custom-meta><meta-name>pmc-prop-has-supplement</meta-name><meta-value>no</meta-value></custom-meta><custom-meta><meta-name>pmc-prop-pdf-only</meta-name><meta-value>no</meta-value></custom-meta><custom-meta><meta-name>pmc-prop-suppress-copyright</meta-name><meta-value>no</meta-value></custom-meta><custom-meta><meta-name>pmc-prop-is-real-version</meta-name><meta-value>no</meta-value></custom-meta><custom-meta><meta-name>pmc-prop-is-scanned-article</meta-name><meta-value>no</meta-value></custom-meta><custom-meta><meta-name>pmc-prop-preprint</meta-name><meta-value>no</meta-value></custom-meta><custom-meta><meta-name>pmc-prop-in-epmc</meta-name><meta-value>yes</meta-value></custom-meta></custom-meta-group></article-meta></front><body><sec id="S1"><label>1.</label><title>Introduction</title><p id="P2">Additive manufacturing (AM) means processing or prototyping approaches that are capable of fabricating metallic, polymeric, ceramic or composite structures in a layer-by-layer manner from a computer generated design file. AM is also referred to as 3D Printing, Solid Freeform Fabrication (SFF), Layered Manufacturing (LM) or Rapid Prototyping (RP). In any AM process, parts are first designed using a computer aided design (CAD) software. Surface features of the three-dimensional CAD files are then exported to a file typically with a .STL extension. The .STL file is the main input file for an AM fabricator where the part is built. The surface file is sliced in a virtual environment into many two-dimensional (2D) layers. An AM machine then uses those 2D layers of the design file and creates the necessary tool-path along the X and Y directions for direct manufacturing. Finally, each layer is processed sequentially one on top of the other to form a three-dimensional part. Since each part is fabricated by adding layers on top of a previous layer, this type of manufacturing approach is called “additive manufacturing (AM)”. AM fabricators utilize many conventional manufacturing techniques to build each layer. For example, Fused Deposition Modeling (FDM) is one of the most popular AM methods for polymeric materials. FDM works basically by softening a thermoplastic polymeric material and then extruding it through a nozzle to create a layer. Extrusion is a common manufacturing technique for polymers. However, extrusion of multiple layers based on a computer file to create a 3D object is the novelty for FDM. Thus, it can be seen that additive manufacturing borrows conventional manufacturing concepts and utilizes them in a non-traditional way to directly build 3D parts without using any part-specific tooling.</p><p id="P3">However, there are many differences between additive and conventional manufacturing. Conventional manufacturing processes are evolved to manufacture a large variety of parts as fast as possible, maybe even in high volume. Starting from raw materials to a finished part, processes are optimized for the highest yield. A simple example of such manufacturing principles is the steel industry, where high volume, low-cost fabrication processes like casting, forging or rolling are commonly practiced. After fabrication, parts are machined per customer requirement. In this machining stage, the material is removed and sometimes can be expensive as well as time-consuming. Finally, different components are assembled into a single system. The entire process from the design stage to the actual part realization is long but cheap for large volume production. AM, on the other hand, is a material-specific and design-specific system. Realization of high yield and low cost are not always mandatory. AM methods are unique in the situations where the production volume is not high, the cost of production is not the biggest concern but the part design realization and its application are the primary governing factors. In terms of the difference in the manufacturing process, AM methods are not designed, with the exception of a few, for large volume production. Specifically, most AM setup can fabricate only a few parts of smaller volumes or lesser number of parts of larger volumes. A machine at times can be capable of fabricating more than one component but the material system will be the same. Therefore, the cost of manufacturing is independent of the volume of production to some extent. As an example, consider that the build chamber of a machine is 1000 cm<sup>3</sup> (10 cm × 10 cm × 10 cm) and the part to be fabricated is 800 cm<sup>3</sup>, the machine is capable of processing only a single part at a time and will take a long time along with more feedstock consumption. And if a hundred such parts are required to be manufactured, the cost of manufacturing will be the same for each of those hundred parts and the time required will be the time for hundred parts will be the time required for one times hundred- unless a hundred machines run simultaneously or there is machine that has a very large build volume to accommodate more than one part; both scenarios pointing towards more initial machine cost. Now consider that the volume of the part is 100 cm<sup>3</sup>, then theoretically, each machine can fabricate ten parts with more efficient consumption of the feedstock material and therefore the cost of production can drop - all relative to the former example. The relationship between the cost of production and the volume of production is therefore dependent on the capabilities of each machine, the size of each part and also the material cost. On the contrary, for conventional manufacturing processes such as casting, the cost of manufacturing will always tend to go down with increasing volume of production. Typically, the size of the casting only has a significant effect on the initial die making operation and not so much on the following operations in production such as post-machining. The current efforts in additive manufacturing are focused towards bringing such production costs down and making the processes more efficient and competitive even for a large volume of parts compared to different conventional approaches.</p><p id="P4">Biomaterials are natural or synthetic materials that are useful towards the repair of damaged body parts via interacting with living systems. These materials are used to either replace a component of the human body or support physiological functions. As such, biomaterials interact with the human cells or tissues or organs and sometimes even carrying out their functions. Over the last five decades, all classes of materials including metallic, ceramic, polymeric and composite have drawn engineers and scientists for biomedical applications. Initially, there was very little understanding of “biocompatibility” of materials. However, the current situation is different. With the advancement of our understanding of biological properties that are desired in a material for biomedical applications, unique material properties are constantly pursued to cure different diseases to improve the quality of human life. Naturally, manufacturing of biomaterials is becoming an important topic to improve reliability and reduce the risk of rejection by the human body. Advanced manufacturing techniques are constantly being explored to process biomaterials to reduce cost, minimize inventory and maximize performance <italic toggle="yes">in vivo</italic>. Apart from single component manufacturing, advanced manufacturing sciences are also being explored to produce multi-part structures that are difficult to manufacture using conventional routes. Such structurally or compositionally gradient parts can act as multifunctional biomedical devices and improve <italic toggle="yes">in vivo</italic> performance.</p><p id="P5">An example of this combined necessity of properties can be seen in a hip stem of a total hip replacement. The metallic hip stem must possess the right blend of mechanical strength, structural stability from fatigue loading, and biocompatibility. Furthermore, for better integration with the surrounding bone tissues, a porous metallic outer layer or a bioceramic coating are desired. Because of such complex combinations of materials and structures, multiple processing steps are necessary to manufacture these hip stems. Typically, the metallic components are first made using techniques such as casting or forging. Before the actual parts are processed, a pattern has to be created. This pattern is then used to create the mold in the shape of the required part. After processing is done, the part has to be machined to remove excess materials. Following this machining treatment, the part has to be machined again to attain the desired surface finish. Many times, to obtain the desired properties, post-processing heat treatment may be needed. If specialized surface properties are required, a secondary process can be used. For example, if a bioceramic such as calcium phosphate coating is required over the conventionally processed part, a process such as plasma spray is used to deposit the ceramic coating. However, if the parts are produced via additive manufacturing, the highest costs involved are the costs of the AM machine and raw materials. Comparing the process setup, there are no costs involved in specific pattern making or tooling. After AM based processing, machining may be needed to get the desired surface finish. Key advantage towards AM of biomedical devices lies in patient-specific device manufacturing. In some AM approaches, secondary processing such as depositing a bioceramic coating on a metallic hip stem can also be integrated.</p><p id="P6">However, there are some disadvantages of AM methods apart from the initial setup costs. Most additive manufacturing methods use metallic or ceramic powder materials. The costs of such specialized powders can be high. Polymeric materials are comparatively cheaper and most are used in the form of wire or filament in AM methods although many are used in powder forms or via a suspension or a solution. AM machines also need to be optimized for the specific material. This process is essential to ensure that the properties that result from processing are reproducible. From a production point of view, there is a need for having different machines or individual machines for each material to avoid contamination. This can further increase the investment needed for industrial scale production.</p></sec><sec id="S2"><label>2.</label><title>Classification of additive manufacturing techniques</title><p id="P7">There are two main categories of additive manufacturing techniques for biomaterials – (1) acellular and (2) cellular. The acellular category involves printing materials without any live cells. The cellular category involves the printing of live cells along with other materials. The American Society for Testing of Materials (ASTM) has provided a guideline for classification of different additive manufacturing techniques [<xref rid="R1" ref-type="bibr">1</xref>]. <xref rid="F1" ref-type="fig">Fig. 1</xref> schematically shows different AM techniques for biomaterials. Also, the following section briefly discusses some of the important AM techniques that are used to process biomaterials.</p><sec id="S3"><label>2.1.</label><title>Binder jetting</title><p id="P8">In binder jetting technique, the liquid binding agent is spread to a selected area on the powder bed based on the part geometry to form a designed structure layer by layer [<xref rid="R1" ref-type="bibr">1</xref>]. A typical binder jetting system has three axes where x and y are responsible for horizontal position, and z- axis refers the depth for x and y. Commercial binder jetting systems are available from ExOne and Voxeljet. Binder jetting requires an understanding of many process variables for a successful build, which is briefly described in the following section.</p><sec id="S4"><label>2.1.1.</label><title>Powder selection</title><p id="P9">A broad range of materials such as sand, ceramic and metal, which can be formed into appropriate powders for certain binder interaction, can be used in binder jetting. In addition, binder jetting is able to be conducted not only on dry powders, but on wet powders as well. The requirements for dry and wet powder binder jetting are very different. However, there are two mutual important factors which can affect the binder jetting printing process, as shown in <xref rid="T1" ref-type="table">Table 1</xref>.</p><sec id="S5"><title>– Powder size:</title><p id="P10">Powder size has significant effects on powder flowability. Generally, large particles are preferred by dry binder jetting because of its excellent flowability and low surface area. Fine powder is usually spread as slurry because it is easy to absorb moisture due to the high surface area, which leads agglomeration and affects powder flowability [<xref rid="R8" ref-type="bibr">8</xref>]. However, there was a contradictory study which reported parts prepared by binder jetting using fine powder (&lt;20 μm) also had high mechanical strength [<xref rid="R9" ref-type="bibr">9</xref>]. Besides effects on powder flowability, powder size also has huge influences on the property of final parts. Binder jetting by fine powder is able to improve the density of final parts after the post processing, such as sintering. In addition, fine powder binder jetting can offer better surface finishing and low surface roughness.</p></sec><sec id="S6"><title>– Powder shape:</title><p id="P11">Powder shape has less influence on binder jetting than particle size. However, for dry binder jetting, spherical powders are preferred because of its better flowability and lower friction than faceted or anisotropic powders [<xref rid="R6" ref-type="bibr">6</xref>,<xref rid="R7" ref-type="bibr">7</xref>].</p><p id="P12">Coarse and fine powders can also be applied together in binder jetting in order to gain advantages from both large and small particles. The large particles will guarantee the flowability under dry binder jetting when the small particles fill voids between large particles to increase the packing density and inherit advantages via using fine powders [<xref rid="R10" ref-type="bibr">10</xref>]. However, the ratio of the fine powder to coarse powder needs to be optimized in case that the addition of fine powder decreases the flowability of the mixture, which will be deleterious to the powder packing. Zhou et al. reported a study for effects of particle size on binder jetted calcium sulfate/calcium phosphate scaffolds. Interestingly, the addition of fine calcium phosphate powder did not increase the bed packing density. The flowability was the predominant factor, which leads rougher surface and low packing density due to the addition of the fine binder as shown in <xref rid="F2" ref-type="fig">Fig. 2</xref> [<xref rid="R11" ref-type="bibr">11</xref>].</p></sec></sec><sec id="S7"><label>2.1.2.</label><title>Binder selection</title><p id="P13">There are two types of binders – organic and inorganic. An organic binder binds the powder through the curing process, while the inorganic binder binds via colloid gel formation [<xref rid="R12" ref-type="bibr">12</xref>]. Binders can also be classified as acid-base binder, metal salts binder, and solvent binder. Acid-base binder controls the powder bonding through acid-base reaction. Metal salts binder generally forms the bonding with powder by salt recrystallization, reduction of salt crystallization or salt displacement reaction. The solvent binder is specialized for polymeric powders, which can dissolve the deposited area and create designed structure after solvent evaporation. In addition, based on different binding mechanisms, there are in-bed binders, phase-changing binders, and sintering inhibition binders. The in-bed binder is different from normal liquid binder due to the source of binder. In-bed binder mostly mixes with the powder in the bed and then binds with powder through the jetting liquid from the nozzle. Typical examples are plasters and cement, where the binding is formed via hydration-activated bonds when liquid jets on the powder bed [<xref rid="R3" ref-type="bibr">3</xref>,<xref rid="R13" ref-type="bibr">13</xref>,<xref rid="R14" ref-type="bibr">14</xref>]. Phase-changing binder works by solidification of binder to hold the powder together. Finally, sintering inhibition binder can control the sintering area via selectively jetting heat-isolating material. <xref rid="T2" ref-type="table">Table 2</xref> summarizes different binders to understand their advantages and disadvantages.</p></sec><sec id="S8"><label>2.1.3.</label><title>Printing</title><p id="P14">The main purpose of the printing process is to inkject binder from the jetting head to the build stage for selective binding. As for the machine itself, it can be separated into four parts - feed stage, leveling roller, build stage and binder jetting head. The function of feed stage is to have dry powder or slurry for powder feeding. For dry powder binder jetting, the powder must be dry and compact in order to have a good layer spreading, which indicates deposited layers with smooth surface and uniform thickness [<xref rid="R32" ref-type="bibr">32</xref>]. For wet powder binder jetting, the solid is mixed with a liquid carrier to form a homogeneous slurry. Sometimes, dispersants are added to decrease the viscosity and to increase solids loading of the slurry. After formation of an excellent powder packing or slurry forming on the powder bed, leveling rollers are needed for feeding the powder from the feed stage to the build stage. There are various types of leveling rollers for different applications. For dry powders, the most common one is traversing counter-rotating roller, which rotates the opposite direction to the traversing direction and is able to feed new layers from the powder bed without disturbing the previous layers [<xref rid="R24" ref-type="bibr">24</xref>]. This kind of roller can also be vibrated and charged to assist in powder flow [<xref rid="R32" ref-type="bibr">32</xref>,<xref rid="R33" ref-type="bibr">33</xref>]. Other rollers for dry powder spreading are charged plates, traversing doctor blades and rotating sieve drums [<xref rid="R7" ref-type="bibr">7</xref>,<xref rid="R34" ref-type="bibr">34</xref>]. Liquid slurry is usually spread by slip casting where the rheology of the slurry is very important. After each layer of slurry feeding, the liquid carrier needs to dry out first in order to expose all solid material. The packing density for slurry feeding is usually higher than dry powder feeding, but slurry feeding has a longer build time and a greater risk of cracking during the printing process [<xref rid="R35" ref-type="bibr">35</xref>,<xref rid="R8" ref-type="bibr">8</xref>].</p><p id="P15">The next step is to print the designed structure. There are two types of print heads: drop-on-demand (DoD) and continuous-jet (CJ). DoD print heads print structure using drops of liquid, which are dispensed on demand. Two major DoD print heads are thermal ink jet and piezoelectric. The mechanism for thermal inkjet head is to vaporize binder in the print head for creating volume expansion followed by jetting of the ink [<xref rid="R36" ref-type="bibr">36</xref>]. For the piezoelectric head, it is able to squeeze the ink due to piezoelectric actuation [<xref rid="R36" ref-type="bibr">36</xref>]. CJ type print heads can produce continuous jetting of ink. Detailed information about different print heads along with their advantages and disadvantages are listed in <xref rid="T3" ref-type="table">Table 3</xref>.</p><p id="P16">After printing each layer, the build stage goes down for the next layer of printing. During printing, binder saturation level represents the ratio of ink to bed pour volume, which is dependent on droplet spacing and size, bed packing density and layer thickness [<xref rid="R39" ref-type="bibr">39</xref>]. Saturation level shouldn’t be too high, as it might lead to excess powder binding causing uneven surface on the build bed; however a low saturation level can result in insufficient binder penetration into the powder [<xref rid="R13" ref-type="bibr">13</xref>,<xref rid="R40" ref-type="bibr">40</xref>]. Drying time is also an important factor, where enough drying time is needed to let binder fully bound with powder for preventing cracking during printing. Finally, the preferred layer thickness should be at least three times that of the powder particle size [<xref rid="R8" ref-type="bibr">8</xref>]. If the powder is a composite, the layer thickness should be higher than the largest particle size of the composite powder to achieve excellent powder spreading [<xref rid="R3" ref-type="bibr">3</xref>]. The printing process can be visualized from <xref rid="F3" ref-type="fig">Fig. 3</xref> [<xref rid="R41" ref-type="bibr">41</xref>].</p></sec><sec id="S9"><label>2.1.4.</label><title>Post-processing</title><p id="P17">After printing, in order to get the part, the excess powder should be removed from the part followed by heat treatment and in some cases, infiltration. The goal of the post-printing process is to enhance bonding between powder and binder in order to improve the green strength of the parts. For some polymer binder, curing is one possible solution to increase the bonding strength via further polymerization without influencing the loose powder [<xref rid="R42" ref-type="bibr">42</xref>,<xref rid="R43" ref-type="bibr">43</xref>]. Another method for enhancing the mechanical strength is by drying because it removes the extra liquid in the part, especially for cement and plaster-based materials [<xref rid="R14" ref-type="bibr">14</xref>]. Besides these two, other options include selective sintering with sintering inhibitors [<xref rid="R31" ref-type="bibr">31</xref>], reduction of a salt-based binder [<xref rid="R27" ref-type="bibr">27</xref>] and pre-ceramic polymer conversion [<xref rid="R19" ref-type="bibr">19</xref>]. After the part has enough mechanical strength, depowderization is normally conducted to remove the loose powder from the part. Options, such as vibration, vacuuming, and wet depowderization, are commonly utilized methods [<xref rid="R38" ref-type="bibr">38</xref>,<xref rid="R42" ref-type="bibr">42</xref>,<xref rid="R44" ref-type="bibr">44</xref>]. Additional processes such as microwave boiling [<xref rid="R45" ref-type="bibr">45</xref>], carbon dioxide bubbling [<xref rid="R46" ref-type="bibr">46</xref>] and ultrasonication [<xref rid="R40" ref-type="bibr">40</xref>] can be assisted with wet depowderization. After depowderization, parts are heat treated or sintered to improve density and mechanical property. For sintering methodologies, conventional and microwave sintering are two commonly practiced approaches. Conventional sintering is done in a regular furnace via surface heating however, microwave sintering is done in a microwave furnace through the absorption of microwave energy. It has been shown that microwave sintering can significantly increase the density and compressive strength of porous tricalcium phosphate (TCP) parts by binder jetting compared to conventional sintering and shown in <xref rid="F4" ref-type="fig">Fig. 4</xref> [<xref rid="R47" ref-type="bibr">47</xref>].</p><p id="P18">Some sintered parts are infiltrated with a second material to further improve mechanical properties. Infiltration can be divided into low-temperature and high-temperature processes. The materials for low-temperature infiltration are mostly polymers such as epoxy [<xref rid="R14" ref-type="bibr">14</xref>] and polycaprolactone (PCL) [<xref rid="R48" ref-type="bibr">48</xref>,<xref rid="R49" ref-type="bibr">49</xref>]. However, many alloys can be infiltrated at high temperature. It was reported that a SiC–Si composite part was prepared by carbon powder printing followed by Si infiltration at 1450 °C with the assistance of vacuum [<xref rid="R50" ref-type="bibr">50</xref>]. Besides mechanical improvement, the infiltration also provides a new way to fabricate composite parts.</p></sec></sec><sec id="S10"><label>2.2.</label><title>Direct energy deposition techniques</title><p id="P19">In direct energy based techniques, a direct source of energy is used to simultaneously deposit, melt and solidify the material that is either fed as a powder or as a filament or wire. The “direct energy” source is typically laser or electron beam. These processes depend on the continuous feeding of the starting material either in the form of powder or filament that are then melted by the energy source and deposited in a layer-wise pattern. A computer controlled XYZ system controls the part geometry and build pattern in these processes. The processes coming under this category are mainly applied to metals but in some instances have also been applied to polymeric, ceramic and composite materials. The most popular processes that fall under this technique are Laser Direct Deposition techniques that encompass: laser cladding, laser melt injection and laser engineered net shaping (LENS™). Processes like electron beam direct manufacturing (EBDM) also fall under direct energy deposition techniques. For better organization of different techniques under this category, various approaches are grouped either as techniques for surface modification or for 3D part fabrication as shown in <xref rid="F5" ref-type="fig">Fig. 5</xref>. Surface modification can be achieved using additive manufacturing routes for improving the surface performance of the material whereas 3D part fabrication means near net shaped functional component manufacturing.</p><sec id="S11"><label>2.2.1.</label><title>Laser melt injection and laser cladding</title><p id="P20">In all of these techniques, a focused high-power laser is used to melt and solidify materials onto a substrate. Some of these techniques are used for developing different types of coatings or surface modification, whereas some can be used for fabrication of a complete part. All of these techniques resemble each other in terms of material injection and motion control. The earliest form of surface modification using the term “laser cladding” or “laser melt injection” was simpler and slightly different than the current methods. These were processes in which powder was preplaced and compacted on the surface of the substrate. The powder was heated using a high powered laser surface scanning. This scan caused melting and bonding of the powder to the substrate along with localized sintering. With the advancement in computer numeric control (CNC) systems and powder/wire delivery systems, these methods soon evolved into the current day techniques of powder-based additive manufacturing.</p><p id="P21">Laser melt particle injection was one of the earliest precursors of the modern powder based direct energy additive manufacturing. Ayers et al. showed how the surface of the metallic substrate can be micro-melted and fine ceramic particles can be injected into this micro melt pool. Similar to the laser melt injection in which powder is injected into the micro-melt pool, laser cladding can also be done [<xref rid="R51" ref-type="bibr">51</xref>]. Both laser melt injection and laser cladding can be done using material feed in the form of powder, wire or filament. <xref rid="F6" ref-type="fig">Fig. 6</xref> shows typical laser melt injection using powder feed and laser cladding using a wire feed [<xref rid="R52" ref-type="bibr">52</xref>,<xref rid="R53" ref-type="bibr">53</xref>]. Using a computerized motion control, the material can be deposited along X, Y and Z axes as well as on rotating parts, both inside and outside.</p></sec><sec id="S12"><label>2.2.2.</label><title>Direct laser deposition</title><p id="P22">Direct laser deposition techniques use a feed of material, either in a powder form or wire/filament form, to form a three-dimensional part. These techniques can also be used for selective surface modification of materials. Another way of collectively recognizing these methods is laser powder forming or laser based metal deposition (LBMD) [<xref rid="R54" ref-type="bibr">54</xref>]. Laser Engineered Net Shaping (LENS™) is a commercially available approach that belongs to the class of direct laser deposition techniques.</p><p id="P23">LENS™ technology was originally developed by Sandia National Laboratory (Albuquerque, NM), and commercialized by Optomec Inc. (Albuquerque, NM). LENS™ is equipped with a high power laser (up to 4 kW, solid state or fiber optic laser). There are multiples powder feeders available, and a mixture of powders can be fed through Argon pressurized nozzles. The powder is delivered through multiple delivery nozzles into a converging point which is also the focal point of the laser. Upon delivery, the powder melts and forms a micro-melt pool. This melt pool adheres to the substrate/base plate that moves along the X and Y axes. As the base plate moves, the system creates a line of molten material that is instantly solidifying to create a cross-sectional layer. Once the layer is done, the nozzle and the laser assembly move up along the Z direction by one layer thickness and deposits another layer on top of the previous layer. Such a repeated layer-wise deposition of material creates a three- dimensional (3D) component based on the original CAD file. The entire build assembly in a LENS™ system is enclosed in a glove box under a controlled environment. This helps to prevent any oxidation of build material during deposition. A schematic of the LENS™ technology is shown in <xref rid="F7" ref-type="fig">Fig. 7</xref> [<xref rid="R55" ref-type="bibr">55</xref>].</p></sec><sec id="S13"><label>2.2.3.</label><title>Electron beam direct manufacturing</title><p id="P24">Electron beam direct manufacturing or EBDM uses an electron beam to melt materials and deposit them in a 3D pattern similar to that of direct laser deposition technique. The materials in the EBDM process are fed in the form of a wire or a filament. Since electron beam is the direct energy source in the EBDM process, the process is carried out under high vacuum to prevent the ionization of the atmospheric gases. This eliminates the need for using an inert gas like argon typically used in laser-based processes since the use of vacuum eliminates any other contaminants such as oxygen or nitrogen that may enter the material from the atmosphere. Commercially, EBDM process is available from Sciaky Inc. (Chicago, Il, USA) under the brand name Electron Beam Additive Manufacturing (EBAM™).</p><p id="P25">Different processes discussed under the direct energy deposition technique for additive manufacturing have been demonstrated successfully for a variety of metallic materials such as steels, super alloys, Co-based alloys, Ti based alloys and bulk metallic glasses. Many sensitive materials such as pure Ti, Si, Ta, W and Zr; ceramic materials such as alumina, zirconia, and different carbides and composites of metal and ceramics have also been demonstrated [<xref rid="R56" ref-type="bibr">56</xref>–<xref rid="R60" ref-type="bibr">60</xref>]. Apart from the different material systems that these techniques are capable of processing, these techniques have also been utilized for fabrication of structurally graded materials with differing porosity in different parts of the components [<xref rid="R61" ref-type="bibr">61</xref>], compositionally graded materials and manufacturing of multi-material systems [<xref rid="R62" ref-type="bibr">62</xref>–<xref rid="R65" ref-type="bibr">65</xref>].</p></sec></sec><sec id="S14"><label>2.3.</label><title>Material extrusion and jetting</title><p id="P26">In this approach, extrusion of material is utilized to form a 3D part. This process is commonly known as fused deposition modeling (FDM) [<xref rid="R66" ref-type="bibr">66</xref>]. FDM technology is mainly applied for direct 3D printing of plastics or polymeric materials. This is due to the relatively lower softening temperature of polymeric materials as compared to metallic or ceramic materials. The FDM is a hot extrusion method in which a material is heated up until it flows. In thermoplastic polymers, the material softens during heating and hence can be extruded or squeezed through a nozzle. The extrusion rate and resolution are controlled for different builds using a pre-determined nozzle. When the material is extruded in a layer-wise fashion comprising consecutive raster scans in each layer, a 3D part, based on a CAD design, can be formed. <xref rid="F8" ref-type="fig">Fig. 8</xref> shows a schematic of the FDM process [<xref rid="R67" ref-type="bibr">67</xref>]. A modified version of the FDM process, called fused deposition of ceramic (FDC), has also been used to process green ceramic structures [<xref rid="R68" ref-type="bibr">68</xref>]. Controlled by the limitation of the applicable material, FDM technology can only fabricate polymer parts. However, ceramic constructs can also be prepared using indirect FDM as reported by Bose et al. [<xref rid="R69" ref-type="bibr">69</xref>]. A polymer mold with honeycomb structure was first made by FDM. Then the ceramic slurry was infiltrated to the mold followed by the sintering to remove the mold. Ceramic parts with controlled pore size and pore porosity were successfully prepared using this indirect FDM method. The whole processing schematic and part microstructure were shown in <xref rid="F9" ref-type="fig">Fig.
