Repository: ikathuria/groundwork

# GROUNDWORK

> *Type a research question. Get back a structured synthesis of the literature — key themes, open problems, methodology landscape, and a prioritized reading list.*

---

## What It Does

Keeping up with modern CS/AI literature is a full-time job. A field that had 200 relevant papers five years ago now publishes that many in a month. Knowing what has been tried, what is open, and what is worth reading next requires hours of manual search and synthesis that most researchers don't have.

GROUNDWORK compresses that process. You type a research question in plain language.

File: hypotheses/2026-04-25_a-3d-printed-hydroxyapatite-scaffold-with/raw/papers/2017-gao-bone-biomaterials-and-interactions-with.xml (part 1 of 8)
<?xml version="1.0"  ?><!DOCTYPE pmc-articleset PUBLIC "-//NLM//DTD ARTICLE SET 2.0//EN" "https://dtd.nlm.nih.gov/ncbi/pmc/articleset/nlm-articleset-2.0.dtd"><pmc-articleset><article article-type="review-article" xml:lang="en" dtd-version="1.4"><front><journal-meta><journal-id journal-id-type="nlm-ta">Bone Res</journal-id><journal-id journal-id-type="iso-abbrev">Bone Res</journal-id><journal-id journal-id-type="pmc-domain-id">2670</journal-id><journal-id journal-id-type="pmc-domain">boneres</journal-id><journal-title-group><journal-title>Bone Research</journal-title></journal-title-group><issn pub-type="ppub">2095-4700</issn><issn pub-type="epub">2095-6231</issn><publisher><publisher-name>Nature Publishing Group</publisher-name></publisher></journal-meta><article-meta><article-id pub-id-type="pmcid">PMC5738879</article-id><article-id pub-id-type="pmcid-ver">PMC5738879.1</article-id><article-id pub-id-type="pmcaid">5738879</article-id><article-id pub-id-type="pmcaiid">5738879</article-id><article-id pub-id-type="pmid">29285402</article-id><article-id pub-id-type="doi">10.1038/boneres.2017.59</article-id><article-id pub-id-type="pii">boneres201759</article-id><article-version article-version-type="pmc-version">1</article-version><article-categories><subj-group subj-group-type="heading"><subject>Review Article</subject></subj-group></article-categories><title-group><article-title>Bone biomaterials and interactions with stem cells</article-title><alt-title alt-title-type="running">Bone biomaterials and interactions with stem cells</alt-title></title-group><contrib-group><contrib contrib-type="author"><name name-style="western"><surname>Gao</surname><given-names initials="C">Chengde</given-names></name><xref ref-type="aff" rid="aff1">1</xref><xref ref-type="author-notes" rid="note1"><sup>✝</sup></xref></contrib><contrib contrib-type="author"><name name-style="western"><surname>Peng</surname><given-names initials="S">Shuping</given-names></name><xref ref-type="aff" rid="aff2">2</xref><xref ref-type="aff" rid="aff3">3</xref><xref ref-type="author-notes" rid="note1"><sup>✝</sup></xref></contrib><contrib contrib-type="author"><name name-style="western"><surname>Feng</surname><given-names initials="P">Pei</given-names></name><xref ref-type="aff" rid="aff1">1</xref></contrib><contrib contrib-type="author"><name name-style="western"><surname>Shuai</surname><given-names initials="C">Cijun</given-names></name><xref ref-type="aff" rid="aff1">1</xref><xref ref-type="aff" rid="aff4">4</xref><xref ref-type="aff" rid="aff5">5</xref><xref ref-type="corresp" rid="caf1">*</xref></contrib><aff id="aff1"><label>1</label><institution>State Key Laboratory of High Performance Complex Manufacturing, College of Mechanical and Electrical Engineering, Central South University</institution>, Changsha, <country>China</country></aff><aff id="aff2"><label>2</label><institution>The Key Laboratory of Carcinogenesis of the Chinese Ministry of Health, Xiangya Hospital, Central South University</institution>, Changsha, <country>China</country></aff><aff id="aff3"><label>3</label><institution>The Key Laboratory of Carcinogenesis and Cancer Invasion of the Chinese Ministry of Education, Cancer Research Institute, Central South University</institution>, Changsha, <country>China</country></aff><aff id="aff4"><label>4</label><institution>Jiangxi University of Science and Technology</institution>, Ganzhou, <country>China</country></aff><aff id="aff5"><label>5</label><institution>Key Laboratory of Organ Injury, Aging and Regenerative Medicine of Hunan Province, Xiangya Hospital, Central South University</institution>, Changsha, <country>China</country></aff></contrib-group><author-notes><corresp id="caf1"><label>*</label>
(<email>shuai@csu.edu.cn</email>)</corresp><fn id="note1" fn-type="equal"><label>✝</label><p>These authors contributed equally to this work.</p></fn></author-notes><pub-date pub-type="epub"><day>21</day><month>12</month><year>2017</year></pub-date><pub-date pub-type="collection"><year>2017</year></pub-date><volume>5</volume><issue-id pub-id-type="pmc-issue-id">284502</issue-id><fpage>17059</fpage><lpage/><history><date date-type="received"><day>29</day><month>05</month><year>2017</year></date><date date-type="rev-recd"><day>15</day><month>10</month><year>2017</year></date><date date-type="accepted"><day>23</day><month>10</month><year>2017</year></date></history><pub-history><event event-type="pmc-release"><date><day>21</day><month>12</month><year>2017</year></date></event><event event-type="pmc-live"><date><day>28</day><month>12</month><year>2017</year></date></event><event event-type="pmc-last-change"><date iso-8601-date="2024-06-05 09:25:19.003"><day>05</day><month>06</month><year>2024</year></date></event></pub-history><permissions><copyright-statement>Copyright © 2017 The Author(s)</copyright-statement><copyright-year>2017</copyright-year><copyright-holder>The Author(s)</copyright-holder><license xmlns:xlink="http://www.w3.org/1999/xlink" license-type="open-access" xlink:href="http://creativecommons.org/licenses/by/4.0/"><ali:license_ref xmlns:ali="http://www.niso.org/schemas/ali/1.0/" specific-use="textmining" content-type="ccbylicense">https://creativecommons.org/licenses/by/4.0/</ali:license_ref><license-p>This work is licensed under a Creative Commons Attribution 4.0 International License. The images or other third party material in this article are included in the article’s Creative Commons license, unless indicated otherwise in the credit line; if the material is not included under the Creative Commons license, users will need to obtain permission from the license holder to reproduce the material. To view a copy of this license, visit <ext-link ext-link-type="uri" xlink:href="http://creativecommons.org/licenses/by/4.0/">http://creativecommons.org/licenses/by/4.0/</ext-link></license-p></license></permissions><self-uri xmlns:xlink="http://www.w3.org/1999/xlink" content-type="pmc-pdf" xlink:href="boneres201759.pdf"/><abstract><p>Bone biomaterials play a vital role in bone repair by providing the necessary substrate for cell adhesion, proliferation, and differentiation and by modulating cell activity and function. In past decades, extensive efforts have been devoted to developing bone biomaterials with a focus on the following issues: (1) developing ideal biomaterials with a combination of suitable biological and mechanical properties; (2) constructing a cell microenvironment with pores ranging in size from nanoscale to submicro- and microscale; and (3) inducing the oriented differentiation of stem cells for artificial-to-biological transformation. Here we present a comprehensive review of the state of the art of bone biomaterials and their interactions with stem cells. Typical bone biomaterials that have been developed, including bioactive ceramics, biodegradable polymers, and biodegradable metals, are reviewed, with an emphasis on their characteristics and applications. The necessary porous structure of bone biomaterials for the cell microenvironment is discussed, along with the corresponding fabrication methods. Additionally, the promising seed stem cells for bone repair are summarized, and their interaction mechanisms with bone biomaterials are discussed in detail. Special attention has been paid to the signaling pathways involved in the focal adhesion and osteogenic differentiation of stem cells on bone biomaterials. Finally, achievements regarding bone biomaterials are summarized, and future research directions are proposed.</p></abstract><custom-meta-group><custom-meta><meta-name>pmc-status-qastatus</meta-name><meta-value>0</meta-value></custom-meta><custom-meta><meta-name>pmc-status-live</meta-name><meta-value>yes</meta-value></custom-meta><custom-meta><meta-name>pmc-status-embargo</meta-name><meta-value>no</meta-value></custom-meta><custom-meta><meta-name>pmc-status-released</meta-name><meta-value>yes</meta-value></custom-meta><custom-meta><meta-name>pmc-prop-open-access</meta-name><meta-value>yes</meta-value></custom-meta><custom-meta><meta-name>pmc-prop-olf</meta-name><meta-value>no</meta-value></custom-meta><custom-meta><meta-name>pmc-prop-manuscript</meta-name><meta-value>no</meta-value></custom-meta><custom-meta><meta-name>pmc-prop-legally-suppressed</meta-name><meta-value>no</meta-value></custom-meta><custom-meta><meta-name>pmc-prop-has-pdf</meta-name><meta-value>yes</meta-value></custom-meta><custom-meta><meta-name>pmc-prop-has-supplement</meta-name><meta-value>no</meta-value></custom-meta><custom-meta><meta-name>pmc-prop-pdf-only</meta-name><meta-value>no</meta-value></custom-meta><custom-meta><meta-name>pmc-prop-suppress-copyright</meta-name><meta-value>no</meta-value></custom-meta><custom-meta><meta-name>pmc-prop-is-real-version</meta-name><meta-value>no</meta-value></custom-meta><custom-meta><meta-name>pmc-prop-is-scanned-article</meta-name><meta-value>no</meta-value></custom-meta><custom-meta><meta-name>pmc-prop-preprint</meta-name><meta-value>no</meta-value></custom-meta><custom-meta><meta-name>pmc-prop-in-epmc</meta-name><meta-value>yes</meta-value></custom-meta><custom-meta><meta-name>pmc-license-ref</meta-name><meta-value>CC BY</meta-value></custom-meta></custom-meta-group></article-meta></front><body><sec><title>Introduction</title><p>As an important tissue/organ in the human body, the bone plays a vital role in not only protecting the organs inside the body but also providing mechanical support, hematopoiesis, and mineral storage.<sup><xref ref-type="bibr" rid="bib1 bib2 bib3">1–3</xref></sup> Moreover, it can coordinate with muscular tissue to accomplish various movements and respond to environmental changes.<sup><xref ref-type="bibr" rid="bib4">4</xref></sup> Although bone has a certain capability for regeneration and self-repair,<sup><xref ref-type="bibr" rid="bib5">5</xref></sup> large segmental bone defects caused by severe trauma, tumor resection, cancer, or congenital diseases can only be repaired by bone grafting.<sup><xref ref-type="bibr" rid="bib6">6</xref></sup> In recent years, there has been an increasing demand for bone biomaterials, which are also called bone graft substitutes.<sup><xref ref-type="bibr" rid="bib7">7</xref></sup> In the United States, over 2 million surgeries are conducted each year to repair damaged or fractured bones by grafting. As a result, the bone biomaterial market in the United States exceeded 39 billion dollars in 2013.<sup><xref ref-type="bibr" rid="bib8">8</xref></sup> In China, the number of patients with limited limb function due to bone defects has reached up to 10 million.<sup><xref ref-type="bibr" rid="bib9">9</xref></sup> However, many patients cannot be treated effectively due to the lack of bone biomaterial availability. Consequently, they must settle for less desirable options, such as amputation due to bone tissue necrosis, which places a great burden on both the patients and society.<sup><xref ref-type="bibr" rid="bib10">10</xref></sup> Therefore, bone defects have become a serious social problem, and more effort should be devoted toward developing bone biomaterials for bone repair.<sup><xref ref-type="bibr" rid="bib11">11</xref></sup></p><p>The structure of natural bone is shown in <xref ref-type="fig" rid="fig1">Figure 1</xref>. In terms of composition, natural bone is a composite material composed of organic and inorganic materials.<sup><xref ref-type="bibr" rid="bib12">12</xref></sup> The organic materials are mainly collagen fibers containing tropocollagen, which endow the bone with a certain toughness.<sup><xref ref-type="bibr" rid="bib13">13</xref></sup> The inorganic materials are mainly calcium (Ca) and phosphorus (P) in the form of hydroxyapatite (HA) crystals, as well as sodium (Na), potassium (K), magnesium (Mg), fluoride (F), chlorine (Cl), carbonate (CO<sub>3</sub><sup>2−</sup>), and some trace elements, such as silicon (Si), strontium (Sr), iron (Fe), zinc (Zn), and copper (Cu), which endow the bone with a certain strength.<sup><xref ref-type="bibr" rid="bib14">14</xref></sup> In terms of structure, natural bone has a multi-scale structure that can be divided into cortical bone and cancellous bone.<sup><xref ref-type="bibr" rid="bib15">15</xref></sup> Cortical bone is located at the surface of the bone and contains 99% of the Ca and 90% of the phosphate in the human body. It is relatively dense and strong, with a low porosity of 5%–10%.<sup><xref ref-type="bibr" rid="bib16">16</xref></sup> Cancellous bone is spongy, and this tissue is distributed inside the bone. It is formed by intertwining lamellar trabeculae, which contain hematopoietic cells, adipose tissue, and blood vessels. Cancellous bone accounts for only 20 wt% of the bone in the human body, but its porosity reaches 50%–90%, with a specific surface area almost 20 times that of cortical bone.<sup><xref ref-type="bibr" rid="bib17">17</xref></sup> These special compositions and structures endow bone with superior properties to accomplish various functions. However, the composition and structure of bone vary with the defect site, age, genetic inheritance, and living conditions of patients, resulting in different demands for bone implants.<sup><xref ref-type="bibr" rid="bib18">18</xref></sup> Therefore, it has long been a challenge to develop ideal bone biomaterials that meet the requirements for bone repair.</p><p>As a bridge between native tissues and seeded cells, bone biomaterials play a vital role in bone repair.<sup><xref ref-type="bibr" rid="bib19">19</xref></sup> The specific biomaterial and porous structure can guide and control the type, structure, and function of regenerated tissue.<sup><xref ref-type="bibr" rid="bib20">20</xref></sup> To obtain a composition, structure, and function similar to that of natural bone, the following issues regarding bone biomaterials should be addressed: (1) developing ideal biomaterials with appropriate biological properties and mechanical performance. Bone biomaterials should primarily meet safety requirements, such as being non-toxic and not eliciting inflammatory or immune responses. Moreover, they should possess good biocompatibility and bioactivity, as well as controllable biodegradability.<sup><xref ref-type="bibr" rid="bib21">21</xref></sup> Furthermore, bone biomaterials should not simply fill the bone defects but should also degrade continuously <italic toggle="yes"><italic toggle="yes"><italic toggle="yes">in vivo</italic></italic></italic>. To avoid compromising the function and structure of new bone, the degradation rate of bone biomaterials should match the growth rate of new bone.<sup><xref ref-type="bibr" rid="bib22">22</xref>,<xref ref-type="bibr" rid="bib23">23</xref></sup> Additionally, bone biomaterials should possess mechanical properties and stability appropriate for the defect site because biomaterials need to provide structural support for both the defect site and the newly formed tissue.<sup><xref ref-type="bibr" rid="bib24">24</xref>,<xref ref-type="bibr" rid="bib25">25</xref></sup> (2) Constructing a cell microenvironment with pore sizes on the nano-, submicro-, and microscale. A multi-scale porous structure can provide the necessary space and environment for the growth of different cells and tissues and facilitate extracellular matrix (ECM) formation, nutrient transport, and nerve and blood vessel ingrowth.<sup><xref ref-type="bibr" rid="bib26">26</xref></sup> Since the site and structure of bone defects differ among patients, bone biomaterials should have a customizable external shape and internal structure to match the defect site and provide long-term stability.<sup><xref ref-type="bibr" rid="bib27">27</xref></sup> (3) Inducing the oriented differentiation of stem cells for artificial-to-biological transformation. Positive interactions between bone biomaterials and cells are necessary to facilitate cell functions, such as adhesion, proliferation, differentiation, and gene expression.<sup><xref ref-type="bibr" rid="bib28">28</xref></sup> More importantly, bone biomaterials should have good osteoinductivity, that is, the ability to induce the differentiation of stem cells into osteogenic cells, leading to the formation of bone tissue.<sup><xref ref-type="bibr" rid="bib29">29</xref></sup> Good osteoinductivity can provide a compatible interface between a bone biomaterial and native tissue and guide the growth of bone tissue along the interface, eventually resulting in the formation of new bone tissue closely integrated with the bone biomaterial.<sup><xref ref-type="bibr" rid="bib30">30</xref></sup> Therefore, the above three issues have been intensely investigated over recent years.</p></sec><sec><title>Main types of bone biomaterials</title><p>After implantation, bone biomaterials act as a medium for the contact and interaction of bone implants with the surrounding cells/tissues. Thus, the selection of bone biomaterials is a key step in the preparation of ideal bone implants.<sup><xref ref-type="bibr" rid="bib31">31</xref></sup> Generally, the selection of bone biomaterials is based on their inherent biocompatibility, biodegradability, and mechanical properties, as well as the resulting cell behavior. In addition, the physicochemical characteristics, molecular weight, and hydrophilicity/hydrophobicity of bone biomaterials are also very important.<sup><xref ref-type="bibr" rid="bib32">32</xref></sup> As mentioned above, natural bone is composed of cortical and cancellous bone, which exhibit quite different mechanical properties because of their different compositions and structures. It has been reported that the compressive strength, fracture toughness, and elastic modulus of cortical bone are within 100–180 MPa, 2–12 MPa·m<sup>1/2</sup>, and 7–30 GPa, respectively, while those of cancellous bone are within 2–12 MPa, 0.1–0.8 MPa·m<sup>1/2</sup>, and 0.2–0.5 GPa, respectively.<sup><xref ref-type="bibr" rid="bib33 bib34 bib35">33–35</xref></sup> To provide sufficient mechanical support for the defect site and newly formed tissues during bone repair, bone implants should possess mechanical properties that match the natural bone; otherwise, bone repair failure may occur in the human body.<sup><xref ref-type="bibr" rid="bib36">36</xref>,<xref ref-type="bibr" rid="bib37">37</xref></sup> Therefore, the mechanical properties of bone biomaterials are considered one of the most important selection criteria. Commonly studied bone biomaterials can be categorized as bioceramics, polymers, and biomedical metals.<sup><xref ref-type="bibr" rid="bib38">38</xref></sup> It has been widely accepted that bioceramics are brittle materials with a low fracture toughness, insufficient mechanical strength, and a high elastic modulus compared with those of cortical bone, while the mechanical strength and elastic modulus of polymers are far below the requirements of cortical bone,<sup><xref ref-type="bibr" rid="bib39">39</xref>,<xref ref-type="bibr" rid="bib40">40</xref></sup> which significantly limits their application in weight-bearing sites. In the past decade, intensive efforts have been devoted to improving the mechanical properties of bioceramics or polymers by creating composites with other bone biomaterials, but limited improvements have been achieved due to the difficulties in obtaining a uniform dispersion and strong interfacial bonding.<sup><xref ref-type="bibr" rid="bib41 bib42 bib43 bib44">41–44</xref></sup> As a result, currently, bioceramics and/or polymers can only be used as bone stuffing or for the reconstruction of bone defects in cancellous bone, instead of direct weight-bearing applications.<sup><xref ref-type="bibr" rid="bib45">45</xref></sup> In contrast, biomedical metals generally have a higher mechanical strength than bioceramics and polymers, but their mechanical properties, especially the elastic modulus, are also incompatible with that of natural bone, causing stress shielding and further bone loss, bone relaxation, and osteoporosis.<sup><xref ref-type="bibr" rid="bib46">46</xref>,<xref ref-type="bibr" rid="bib47">47</xref></sup> Therefore, the mechanical properties of current bone biomaterials can not meet the requirements for bone repair, especially in weight-bearing applications.</p><p>Two other important criteria for bone biomaterials are biodegradability and bioactivity. Some bioceramics (including aluminum oxide and zirconium oxide), polymers (including polyurethane and silicone rubber), and biomedical metals (including stainless steel and titanium (Ti) alloys) are non-biodegradable and bioinert materials. Despite good biocompatibility and/or excellent mechanical strength, they cannot biodegrade and thus are retained as permanent implants <italic toggle="yes"><italic toggle="yes">in vivo</italic></italic>.<sup><xref ref-type="bibr" rid="bib48">48</xref></sup> Moreover, these biomaterials lack bioactivity and can only bond with bone tissue through mechanical interlocking, which easily results in loosening and wear after long-term implantation.<sup><xref ref-type="bibr" rid="bib49 bib50 bib51">49–51</xref></sup> Therefore, recent studies have gradually shifted their focus onto biodegradable and/or bioactive materials, including bioactive ceramics, biodegradable polymers, and biodegradable metals.<sup><xref ref-type="bibr" rid="bib52 bib53 bib54 bib55">52–55</xref></sup></p><sec><title>Bioactive ceramics</title><sec><title>Types and characteristics</title><p>Bioactivity, first proposed by Professor Hench in 1969, is a characteristic of chemical bonding between bone biomaterials and biological tissues.<sup><xref ref-type="bibr" rid="bib56">56</xref></sup> To date, bioactive materials mainly refer to bioactive ceramics, such as Ca–P ceramics, Ca–Si ceramics, bioactive glasses, and calcium sulfates.<sup><xref ref-type="bibr" rid="bib52">52</xref>,<xref ref-type="bibr" rid="bib57">57</xref></sup></p><p>As the most representative bioactive ceramics, Ca–P ceramics, including HA [Ca<sub>10</sub>(PO<sub>4</sub>)<sub>6</sub>(OH)<sub>2</sub>] and tricalcium phosphate [TCP, Ca<sub>3</sub>(PO<sub>4</sub>)<sub>2</sub>], have compositions similar to that of natural bone.<sup><xref ref-type="bibr" rid="bib58">58</xref></sup> They not only have good biocompatibility and osteoconductivity but can also osseointegrate with the defect site.<sup><xref ref-type="bibr" rid="bib59">59</xref></sup> Moreover, the degradation products and released ions can participate in the human metabolism and create an alkaline environment to enhance cell activity and accelerate bone repair.<sup><xref ref-type="bibr" rid="bib60">60</xref></sup> HA is the main mineral of natural bone and thus has been extensively studied as a bone biomaterial.<sup><xref ref-type="bibr" rid="bib61 bib62 bib63">61–63</xref></sup> It has a theoretical density of 3.16 g·cm<sup>−3</sup> and a Ca/P molar ratio of 1.67.<sup><xref ref-type="bibr" rid="bib63">63</xref></sup> After implantation, it is capable of guiding new bone growth and forming chemical bonding with bone tissue with a bonding strength 5–7 times higher than that between bioinert ceramics and natural bone.<sup><xref ref-type="bibr" rid="bib64">64</xref></sup> Meanwhile, HA has good osteoinductivity, and its hydroxyl groups have an ideal affinity for the amino acids, proteins, and organic acids in the human body via hydrogen bonding.<sup><xref ref-type="bibr" rid="bib65">65</xref></sup> However, HA has a relatively high crystallinity and stability, which makes it difficult to degrade <italic toggle="yes"><italic toggle="yes">in vivo</italic></italic>.<sup><xref ref-type="bibr" rid="bib66">66</xref></sup> Compared with HA, TCP is more degradable and becomes soluble more rapidly; its degradation rate is 10–20 times higher than that of HA.<sup><xref ref-type="bibr" rid="bib66">66</xref></sup> The degradation products can provide abundant Ca and P for osteoblasts and induce bone regeneration.<sup><xref ref-type="bibr" rid="bib67">67</xref></sup> Furthermore, TCP can form a direct connection with the bone tissue after implantation, without the intervention of fibrous connective tissue.<sup><xref ref-type="bibr" rid="bib68">68</xref></sup> Bruder <italic toggle="yes">et al</italic><sup><xref ref-type="bibr" rid="bib69">69</xref></sup> implanted porous TCP seeded with bone marrow osteoblasts into dogs. After 3 months, the implants had integrated with the host bone, and the bone defects were repaired.</p><p>In recent years, Ca–Si ceramics, including wollastonite (CaSiO<sub>3</sub>), akermanite (Ca<sub>2</sub>MgSiO<sub>7</sub>), diopside (CaMgSi<sub>2</sub>O<sub>6</sub>), hardystonite (Ca<sub>2</sub>ZnSi<sub>2</sub>O<sub>7</sub>), bredigite (Ca<sub>7</sub>MgSi<sub>4</sub>O<sub>16</sub>), and merwinite (Ca<sub>3</sub>MgSi<sub>2</sub>O<sub>8</sub>), have been developed.<sup><xref ref-type="bibr" rid="bib70">70</xref></sup> Ca exists in the active area of natural bone and plays an important role in the growth of bones and blood vessels.<sup><xref ref-type="bibr" rid="bib71">71</xref></sup> Si is one of the most important trace elements in the human body, and its content reaches 100 ppm in bones and 200–550 ppm in the ECM.<sup><xref ref-type="bibr" rid="bib72">72</xref></sup> Si is commonly absorbed in the form of metasilicate, which is widely distributed in connective tissue.<sup><xref ref-type="bibr" rid="bib73">73</xref></sup> Si plays an important role in bone calcification and is beneficial for improving bone density and preventing osteoporosis.<sup><xref ref-type="bibr" rid="bib72">72</xref></sup> Especially in the early stage of osteogenesis, a high Si content in new bone can increase the degree of calcification to some extent, while a Si deficiency always causes bone distortion.<sup><xref ref-type="bibr" rid="bib74">74</xref></sup> Some studies have shown that Si can not only promote the synthesis of collagen and proteoglycan but also activate bone-related gene expression and stimulate osteoblast proliferation and differentiation.<sup><xref ref-type="bibr" rid="bib75">75</xref></sup> It has been reported that the ion products released by Ca–Si ceramics can enhance the effectiveness of insulin-like growth factor (IGF) II, which is specifically related to cell proliferation.<sup><xref ref-type="bibr" rid="bib76">76</xref></sup> This enhancement is achieved by inducing the transcription of growth factors and carrier proteins and regulating the separation of binding proteins. Wu <italic toggle="yes">et al</italic><sup><xref ref-type="bibr" rid="bib77">77</xref></sup> prepared porous akermanite by a polymer foaming method and analyzed the effect of ion release on cell activity. The results showed that Ca and Si ions could be released from akermanite during the immersion process, which promoted the early mineralization, division, and gene expression of osteoblasts. Moreover, Si ions showed better stimulatory effects on cells than Ca ions. Compared with Ca–P ceramics, Ca–Si ceramics have shown better performance in terms of mechanical properties.<sup><xref ref-type="bibr" rid="bib78 bib79 bib80 bib81">78–81</xref></sup> For example, most Ca–Si ceramics, such as diopside and akermanite, have shown a higher bending strength and fracture toughness than HA.<sup><xref ref-type="bibr" rid="bib82">82</xref></sup> Moreover, the relatively wider range of Ca–Si ceramics than Ca–P ceramics in chemical compositions also has a significant impact on regulating the mechanical properties of bioactive ceramics.<sup><xref ref-type="bibr" rid="bib83">83</xref></sup> Mechanical stability is also an important characteristic of bone implants because they should maintain sufficient mechanical strength to provide support for new tissues before completely degrading.<sup><xref ref-type="bibr" rid="bib84">84</xref></sup> It was reported that diopside had a better compressive strength and mechanical stability than bioactive glasses and wollastonite.<sup><xref ref-type="bibr" rid="bib85">85</xref></sup> More specifically, the initial compressive strengths (0.63–1.36 MPa) of diopside scaffolds with porosities of 75%–80% were comparable to that of cancellous bone and lower than that of cortical bone. After 14 days of degradation in simulated body fluid (SBF), the compressive strengths of diopside scaffolds were reduced by 30%, which was much less than the reduction observed for bioactive glass scaffolds (54%) and wollastonite scaffolds (60%) under the same conditions. These features demonstrate the great potential of Ca–Si ceramics for application in bone repair.</p><p>Bioactive glasses mainly consist of silicon dioxide (SiO<sub>2</sub>), phosphorus pentoxide (P<sub>2</sub>O<sub>5</sub>), and calcium oxide (CaO), and some of them also contain sodium oxide (Na<sub>2</sub>O), potassium oxide (K<sub>2</sub>O), and/or magnesium oxide (MgO).<sup><xref ref-type="bibr" rid="bib86">86</xref></sup> Based on the differences in composition and proportion, bioactive glasses can be categorized as 45S5 (molar ratio: 46.1% SiO<sub>2</sub>, 24.4% Na<sub>2</sub>O, 26.9% CaO, and 2.6% P<sub>2</sub>O<sub>5</sub>), 58S (molar ratio: 60% SiO<sub>2</sub>, 36% CaO, and 4% P<sub>2</sub>O<sub>5</sub>), and 1393 (molar ratio: 54.6% SiO<sub>2</sub>, 22.1% CaO, 6.0% Na<sub>2</sub>O, 1.7% P<sub>2</sub>O<sub>5</sub>, 7.9% K<sub>2</sub>O, and 7.7% MgO), among others.<sup><xref ref-type="bibr" rid="bib87">87</xref></sup> Bioactive glasses have good biocompatibility and an excellent capability for heterogeneous nucleation and apatite deposition. They can form strong chemical bonding with surrounding bone tissue within a short time.<sup><xref ref-type="bibr" rid="bib88">88</xref></sup> In the physiological environment, bioactive glasses release Si, Ca, P, and Na ions through ion exchange, leading to the formation of electronegative Si-OH and a Si-rich gel layer on the surface through polycondensation.<sup><xref ref-type="bibr" rid="bib89">89</xref></sup> On the one hand, the electronegative Si-OH bonds with different types of proteins via hydrogen and ammonia bonding, resulting in high-density protein adsorption. On the other hand, Ca<sup>2+</sup>, PO<sub>4</sub><sup>3−</sup>, CO<sub>3</sub><sup>2−</sup>, and OH<sup>−</sup> in body fluids can be absorbed to form a hydroxycarbonate-apatite (HCA) layer on the surface of the Si-rich gel layer.<sup><xref ref-type="bibr" rid="bib89">89</xref></sup> The Si-rich gel layer and HCA layer each possess a high surface areas and are thus capable of adsorbing large quantities of biomolecules, thereby promoting extracellular responses.<sup><xref ref-type="bibr" rid="bib89">89</xref></sup> More importantly, as bioactive glasses are by far the only bioceramics that can form bonding with both hard and soft tissues,<sup><xref ref-type="bibr" rid="bib90">90</xref></sup> they have received great attention as bone biomaterials. Sepulveda <italic toggle="yes">et al</italic><sup><xref ref-type="bibr" rid="bib91">91</xref></sup> found that differences in the type and powder properties of bioactive glasses can generate different degradation rates and bioactivities, and thus modulate the release of active ions. Compared with 45S5, 58S had a faster degradation rate and can be completely covered by a high-crystallinity apatite layer after only 1 h of immersion. The degradation rates of both bioactive glasses increased with decreasing powder particle size.</p></sec><sec><title>Disadvantages and strategies</title><p>Bioactive ceramics have good biocompatibility and bioactivity and have thus become an important focus in bone biomaterial research. However, there are still some shortcomings in the use of bioactive ceramics as bone biomaterials, such as low toughness and insufficient strength. In particular, the strength of bioactive ceramics is further weakened when used to form porous implants.<sup><xref ref-type="bibr" rid="bib92">92</xref></sup> Therefore, currently, bioactive ceramics can only be used in non- or low-loading applications. To address these problems, researchers have proposed the use of nanoscale second phases,<sup><xref ref-type="bibr" rid="bib93">93</xref></sup> surface coatings,<sup><xref ref-type="bibr" rid="bib94">94</xref></sup> and self-toughening methods<sup><xref ref-type="bibr" rid="bib95">95</xref></sup> to improve the mechanical properties of bioactive ceramics.</p><p>The commonly used nanoscale second phases include nanoparticles, nanotubes, and nanosheets. In terms of the dimension of reinforcement, nanoparticles are zero-dimensional reinforcements and are the most popular method for reinforcing ceramics.<sup><xref ref-type="bibr" rid="bib96">96</xref></sup> Nanoparticles possess a large specific surface area and chemical activity<sup><xref ref-type="bibr" rid="bib97">97</xref></sup> and can thus reinforce materials effectively. The typical reinforcement mechanisms of nanoparticles can be summarized as follows: (1) the pinning effect:<sup><xref ref-type="bibr" rid="bib98">98</xref></sup> when encountering nanoparticles, the crack tip cannot pass through and is deflected because of the pinning effect, which dissipates the fracture energy and thus enhances the mechanical properties of bioactive ceramics. (2) Dispersion reinforcing:<sup><xref ref-type="bibr" rid="bib99">99</xref></sup> the dispersed nanophase can generate local stress to enhance bioactive ceramics through the mismatch of physicochemical properties, such as Young’s modulus and thermal expansion coefficient. (3) Grain refinement:<sup><xref ref-type="bibr" rid="bib100">100</xref></sup> nanoparticles can inhibit the abnormal growth of ceramic grains, resulting in a uniform and refined grain structure. (4) Fracture mode transformation:<sup><xref ref-type="bibr" rid="bib101">101</xref></sup> the nanoparticles act as a nucleus and are wrapped by ceramic particles to form an intragranular structure, which weakens the main grain boundary and contributes to transgranular fracture when the bone biomaterial fractures. In comparison, nanotubes and nanosheets are one- and two-dimensional reinforcements, respectively.<sup><xref ref-type="bibr" rid="bib102">102</xref></sup> In recent years, they have attracted increasing attention in ceramic-based composites owing to their large length/diameter and width/thickness ratios, respectively.<sup><xref ref-type="bibr" rid="bib103">103</xref></sup> Commonly used nanotubes and nanosheets include carbon nanotubes (CNTs) and graphene.<sup><xref ref-type="bibr" rid="bib104 bib105 bib106 bib107">104–107</xref></sup> Their reinforcement mechanisms mainly include the following: (1) crack deflection:<sup><xref ref-type="bibr" rid="bib108">108</xref></sup> when encountering nanotubes or nanosheets, the crack cannot pass through and can only deflect to continue propagating, which prolongs the path and increases energy consumption for crack propagation. (2) Crack-bridging:<sup><xref ref-type="bibr" rid="bib109">109</xref></sup> nanotubes or nanosheets bridge both sides of the crack to prevent further propagation and opening. (3) The pull-out effect:<sup><xref ref-type="bibr" rid="bib110">110</xref></sup> nanotubes or nanosheets are pulled out from the ceramic matrix during crack propagation, which consumes external energy by interfacial friction. Lahiri <italic toggle="yes">et al</italic><sup><xref ref-type="bibr" rid="bib111">111</xref></sup> added boron nitride nanotubes (BNNTs) to HA ceramics and found that the mechanical properties were improved by the sword-in-sheath phenomenon and crack-bridging mechanism of the BNNTs (<xref ref-type="fig" rid="fig2">Figure 2</xref>). In addition, many studies have confirmed that the large specific surface area and unique structure of nanoscale second phases can not only improve mechanical properties but also promote cell adhesion and proliferation on bioactive ceramics.<sup><xref ref-type="bibr" rid="bib112">112</xref>,<xref ref-type="bibr" rid="bib113">113</xref></sup></p><p>Another reinforcement method is surface treatments to form coatings on the surface of bioactive ceramics. Surface coatings can passivate stress concentration and inhibit crack propagation in ceramics, leading to transformation of the fracture mode from integral fracture to layered fracture and thus enhancing the mechanical properties.<sup><xref ref-type="bibr" rid="bib114">114</xref></sup> Commonly used coating materials include polymers<sup><xref ref-type="bibr" rid="bib115">115</xref></sup> and glasses.<sup><xref ref-type="bibr" rid="bib116">116</xref></sup> Milovac <italic toggle="yes">et al</italic><sup><xref ref-type="bibr" rid="bib115">115</xref></sup> coated polycaprolactone (PCL) on porous HA by vacuum impregnation and found that the compressive strength and elastic modulus of the coated HA were close to that of trabecular bone. Roohani-Esfahani <italic toggle="yes">et al</italic><sup><xref ref-type="bibr" rid="bib116">116</xref></sup> coated 58S on the surface of HA/TCP biphasic ceramics and found that the compressive strength and elastic modulus were increased by 14 and 3 times, respectively. Self-toughening is another reinforcement technology via microstructure design.<sup><xref ref-type="bibr" rid="bib117">117</xref></sup> Specifically, raw materials that can generate a second phase are introduced to form whiskers or grain reinforcements with a high length/diameter ratio by <italic toggle="yes">in situ</italic> growth on ceramic grains. Zhou <italic toggle="yes">et al</italic><sup><xref ref-type="bibr" rid="bib118">118</xref></sup> prepared HA whiskers on HA substrates by the <italic toggle="yes">in situ</italic> growth method. The results showed that the compressive strength of HA was greatly improved and that the fracture mode changed from the original integral, brittle fracture mode to a two-step fracture mode.</p></sec></sec><sec><title>Biodegradable polymers</title><sec><title>Types and characteristics</title><p>Biodegradable polymers degrade mainly through microbial and enzymatic actions and the mechanical damage caused by cell growth.<sup><xref ref-type="bibr" rid="bib119">119</xref></sup> They can be categorized as natural biodegradable polymers and synthetic biodegradable polymers.<sup><xref ref-type="bibr" rid="bib120">120</xref>,<xref ref-type="bibr" rid="bib121">121</xref></sup></p><p>Natural biodegradable polymers are directly derived from animal or plant tissues and mainly include collagen, chitosan, and cellulose.<sup><xref ref-type="bibr" rid="bib122">122</xref>,<xref ref-type="bibr" rid="bib123">123</xref></sup> The main advantages of these biomaterials lie in their low risk of eliciting an immune response, non-toxicity, few side effects, and wide availability, as well as their good bioactivity, cell affinity, and hydrophilicity.<sup><xref ref-type="bibr" rid="bib124">124</xref></sup> Their degradation products are mostly amino acids, which can be absorbed directly by the human body.<sup><xref ref-type="bibr" rid="bib125">125</xref></sup> As one of the most important extracellular components, collagen constitutes the framework of the ECM, provides necessary elasticity for cells, and plays an important role in cell migration and growth.<sup><xref ref-type="bibr" rid="bib126">126</xref></sup> O'Loughlin <italic toggle="yes">et al</italic><sup><xref ref-type="bibr" rid="bib127">127</xref></sup> seeded cells on collagen implants prepared by a freeze-drying method, and the <italic toggle="yes"><italic toggle="yes">in vivo</italic></italic> results showed that collagen implants facilitated cell migration and blood vessel formation. Su <italic toggle="yes">et al</italic><sup><xref ref-type="bibr" rid="bib128">128</xref></sup> loaded bone morphogenetic protein 2 (BMP-2) and dexamethasone (Dex) in collagen composite fibers and found that both growth factors could be stably released along with the degradation of the material, which promoted the differentiation of bone marrow mesenchymal stem cells (BMSCs) into osteoblasts. Chitosan,
