Repository: ikathuria/groundwork

# GROUNDWORK

> *Type a research question. Get back a structured synthesis of the literature — key themes, open problems, methodology landscape, and a prioritized reading list.*

---

## What It Does

Keeping up with modern CS/AI literature is a full-time job. A field that had 200 relevant papers five years ago now publishes that many in a month. Knowing what has been tried, what is open, and what is worth reading next requires hours of manual search and synthesis that most researchers don't have.

GROUNDWORK compresses that process. You type a research question in plain language.

File: hypotheses/2026-04-25_a-3d-printed-hydroxyapatite-scaffold-with/raw/papers/2020-garot-additive-manufacturing-of-material-scaff.xml (part 1 of 7)
<?xml version="1.0"  ?><!DOCTYPE pmc-articleset PUBLIC "-//NLM//DTD ARTICLE SET 2.0//EN" "https://dtd.nlm.nih.gov/ncbi/pmc/articleset/nlm-articleset-2.0.dtd"><pmc-articleset><article article-type="research-article" xml:lang="en" dtd-version="1.4"><front><journal-meta><journal-id journal-id-type="nlm-ta">Adv Funct Mater</journal-id><journal-id journal-id-type="iso-abbrev">Adv Funct Mater</journal-id><journal-id journal-id-type="pmc-domain-id">358</journal-id><journal-id journal-id-type="pmc-domain">wtpa</journal-id><journal-title-group><journal-title>Advanced functional materials</journal-title></journal-title-group><issn pub-type="ppub">1616-301X</issn><issn pub-type="epub">1616-3028</issn><custom-meta-group><custom-meta><meta-name>pmc-is-collection-domain</meta-name><meta-value>yes</meta-value></custom-meta><custom-meta><meta-name>pmc-collection-title</meta-name><meta-value>UKPMC Funders Author Manuscripts</meta-value></custom-meta></custom-meta-group></journal-meta><article-meta><article-id pub-id-type="pmcid">PMC7116655</article-id><article-id pub-id-type="pmcid-ver">PMC7116655.1</article-id><article-id pub-id-type="pmcaid">7116655</article-id><article-id pub-id-type="pmcaiid">7116655</article-id><article-id pub-id-type="manuscript-id">EMS103702</article-id><article-id pub-id-type="pmid">33531885</article-id><article-id pub-id-type="doi">10.1002/adfm.202006967</article-id><article-id pub-id-type="manuscript-id-alternative">EMS103702</article-id><article-id pub-id-type="manuscript-id-alternative">WTPA103702</article-id><article-id pub-id-type="manuscript-id-alternative">WTMS103702</article-id><article-id pub-id-type="manuscript-id-alternative">UKMS103702</article-id><article-version article-version-type="pmc-version">1</article-version><article-categories><subj-group subj-group-type="heading"><subject>Article</subject></subj-group></article-categories><title-group><article-title>Additive Manufacturing of Material Scaffolds for Bone Regeneration: Toward Application in the Clinics</article-title></title-group><contrib-group><contrib contrib-type="author"><name name-style="western"><surname>Garot</surname><given-names initials="C">Charlotte</given-names></name><xref ref-type="aff" rid="A1">1</xref><xref ref-type="aff" rid="A2">2</xref></contrib><contrib contrib-type="author"><name name-style="western"><surname>Bettega</surname><given-names initials="G">Georges</given-names><prefix>Prof.</prefix></name><xref ref-type="aff" rid="A3">3</xref><xref ref-type="aff" rid="A4">4</xref></contrib><contrib contrib-type="author"><name name-style="western"><surname>Picart</surname><given-names initials="C">Catherine</given-names><prefix>Dr.</prefix></name><xref ref-type="aff" rid="A1">1</xref><xref ref-type="aff" rid="A2">2</xref><xref ref-type="corresp" rid="CR1">*</xref></contrib></contrib-group><aff id="A1">
<label>1</label>CEA, Université de Grenoble Alpes, CNRS, ERL 5000, IRIG Institute, 17 rue des Martyrs, F-38054, Grenoble, France</aff><aff id="A2">
<label>2</label>CNRS and Grenoble Institute of Engineering, UMR 5628, LMGP, 3 parvis Louis Néel F-38016 Grenoble, France</aff><aff id="A3">
<label>3</label>Service de chirurgie maxillo-faciale, Centre Hospitalier Annecy-Genevois, 1 avenue de l’hôpital, F-74370 Epagny Metz-Tessy, France</aff><aff id="A4">
<label>4</label>INSERM U1209, Institut Albert Bonniot, F-38000 Grenoble, France</aff><author-notes><corresp id="CR1"><email>catherine.picart@cea.fr</email></corresp></author-notes><pub-date pub-type="collection"><day>27</day><month>1</month><year>2021</year></pub-date><pub-date pub-type="epub"><day>15</day><month>10</month><year>2020</year></pub-date><volume>31</volume><issue>5</issue><issue-id pub-id-type="pmc-issue-id">374382</issue-id><elocation-id>2006967</elocation-id><pub-history><event event-type="nihms-submitted"><date><day>05</day><month>11</month><year>2020</year></date></event><event event-type="pmc-release"><date><day>01</day><month>02</month><year>2021</year></date></event><event event-type="pmc-live"><date><day>01</day><month>02</month><year>2021</year></date></event><event event-type="pmc-last-change"><date iso-8601-date="2024-10-10 12:25:49.290"><day>10</day><month>10</month><year>2024</year></date></event></pub-history><permissions><license><license-p>This file is available to download for the purposes of text mining, consistent with the principles of UK copyright law.</license-p></license></permissions><self-uri xmlns:xlink="http://www.w3.org/1999/xlink" content-type="pmc-pdf" xlink:href="EMS103702.pdf"/><abstract><p id="P1">Additive manufacturing (AM) allows the fabrication of customized bone scaffolds in terms of shape, pore size, material type and mechanical properties. Combined with the possibility to obtain a precise 3D image of the bone defects using computed tomography or magnetic resonance imaging, it is now possible to manufacture implants for patient-specific bone regeneration. This paper reviews the state-of-the-art of the different materials and AM techniques used for the fabrication of 3D-printed scaffolds in the field of bone tissue engineering. Their advantages and drawbacks are highlighted. For materials, specific criteria, were extracted from a literature study: biomimetism to native bone, mechanical properties, biodegradability, ability to be imaged (implantation and follow-up period), histological performances and sterilization process. AM techniques can be classified in three major categories: extrusion-based, powder-based and liquid-base. Their price, ease of use and space requirement are analyzed. Different combinations of materials/AM techniques appear to be the most relevant depending on the targeted clinical applications (implantation site, presence of mechanical constraints, temporary or permanent implant). Finally, some barriers impeding the translation to human clinics are identified, notably the sterilization process.</p></abstract><kwd-group><kwd>additive manufacturing</kwd><kwd>bone regeneration</kwd><kwd>3D printing</kwd><kwd>scaffolds</kwd><kwd>tissue engineering</kwd></kwd-group><custom-meta-group><custom-meta><meta-name>pmc-status-qastatus</meta-name><meta-value>0</meta-value></custom-meta><custom-meta><meta-name>pmc-status-live</meta-name><meta-value>yes</meta-value></custom-meta><custom-meta><meta-name>pmc-status-embargo</meta-name><meta-value>no</meta-value></custom-meta><custom-meta><meta-name>pmc-status-released</meta-name><meta-value>yes</meta-value></custom-meta><custom-meta><meta-name>pmc-prop-open-access</meta-name><meta-value>no</meta-value></custom-meta><custom-meta><meta-name>pmc-prop-olf</meta-name><meta-value>no</meta-value></custom-meta><custom-meta><meta-name>pmc-prop-manuscript</meta-name><meta-value>yes</meta-value></custom-meta><custom-meta><meta-name>pmc-prop-open-manuscript</meta-name><meta-value>yes</meta-value></custom-meta><custom-meta><meta-name>pmc-prop-legally-suppressed</meta-name><meta-value>no</meta-value></custom-meta><custom-meta><meta-name>pmc-prop-has-pdf</meta-name><meta-value>yes</meta-value></custom-meta><custom-meta><meta-name>pmc-prop-has-supplement</meta-name><meta-value>no</meta-value></custom-meta><custom-meta><meta-name>pmc-prop-pdf-only</meta-name><meta-value>no</meta-value></custom-meta><custom-meta><meta-name>pmc-prop-suppress-copyright</meta-name><meta-value>no</meta-value></custom-meta><custom-meta><meta-name>pmc-prop-is-real-version</meta-name><meta-value>no</meta-value></custom-meta><custom-meta><meta-name>pmc-prop-is-scanned-article</meta-name><meta-value>no</meta-value></custom-meta><custom-meta><meta-name>pmc-prop-preprint</meta-name><meta-value>no</meta-value></custom-meta><custom-meta><meta-name>pmc-prop-in-epmc</meta-name><meta-value>yes</meta-value></custom-meta></custom-meta-group></article-meta></front><body><sec sec-type="intro" id="S1"><label>1</label><title>Introduction</title><p id="P2">For the last four decades, additive manufacturing (AM), also called rapid prototyping or solid free form fabrication or 3D printing, has emerged as a promising set of fabrication techniques in different fields including in biomedical research.<sup>[<xref rid="R1" ref-type="bibr">1</xref>]</sup> Indeed, the market of 3D-printed medical devices is predicted to reach $26 billion by 2022.<sup>[<xref rid="R2" ref-type="bibr">2</xref>]</sup> AM is especially used in bone tissue engineering,<sup>[<xref rid="R3" ref-type="bibr">3</xref>]</sup> where the aim is to regenerate bones as close as possible to native bones, by providing a 3D template, named hereafter scaffold, with macropores in which cells and blood can penetrate.<sup>[<xref rid="R3" ref-type="bibr">3</xref>]</sup> Indeed, AM has changed the design and fabrication of scaffolds since it allows, at a very reasonable cost, a complete control over the scaffold architecture that can be easily adapted to the needs. Thus, it is more and more used by clinicians and engineers to treat bone defects as shown by Ricles et al.<sup>[<xref rid="R2" ref-type="bibr">2</xref>]</sup> Moreover, AM allows to replicate bone anisotropy, which is an important property but usually difficult to replicate with more conventional methods such as freeze-drying or sol-gel manufacturing methods.<sup>[<xref rid="R4" ref-type="bibr">4</xref>]</sup> Nowadays, 5-10% of bone fractures result in critical-size bone defects, meaning that they are not able to self-heal.<sup>[<xref rid="R5" ref-type="bibr">5</xref>]</sup> Currently, the gold standard to repair this kind of defects is the autologous graft.<sup>[<xref rid="R6" ref-type="bibr">6</xref>]</sup> However, this solution is far from being ideal since it is painful and requires several surgeries, the quantity of bone is limited, and there is morbidity at the donor site.<sup>[<xref rid="R7" ref-type="bibr">7</xref>]</sup> Thus, researchers are focusing their efforts on the development of synthetic bone graft substitutes, called synthetic scaffolds. Initially, the aim of using scaffolds was simply to replace bones and to act as “space filler”. Progressively, the research has evolved and the idea is now that these scaffolds would actively guide bone regeneration in order to reconstruct a new bone similar to the native bone.<sup>[<xref rid="R8" ref-type="bibr">8</xref>]</sup> These scaffolds should ideally have a physico-chemical composition and mechanical properties close to that of native bone. For example, bone has an elastic modulus ranging 3-20 GPa,<sup>[<xref rid="R9" ref-type="bibr">9</xref>]</sup> so similar properties are expected from the scaffolds if they are not fixed with osteosynthesis plates. Else, they should have sufficient mechanical properties to support bone growth and to ensure that the newly-formed bone will have similar mechanical properties compared with native bone. Moreover, natural bone is composed of an organic phase and approximately 50% of calcium phosphates (inorganic phase) and has a specific internal architecture.<sup>[<xref rid="R10" ref-type="bibr">10</xref>]</sup> As a result, the scaffold needs to be macroporous and have interconnected pores to allow cells and fluids to invade the scaffold and to activate the bone formation process.<sup>[<xref rid="R11" ref-type="bibr">11</xref>]</sup> The porous structure will also favor cell migration, adhesion and proliferation. This will allow the newly-formed bone to mimic natural bone composition and architecture.<sup>[<xref rid="R1" ref-type="bibr">1</xref>]</sup> Before AM, conventional techniques such as sol-gel method, gas foaming or freeze-drying were used to manufacture bone scaffolds.<sup>[<xref rid="R11" ref-type="bibr">11</xref>]</sup> However, these techniques did not allow a thorough control over the architecture of the 3D scaffold.<sup>[<xref rid="R12" ref-type="bibr">12</xref>]</sup> On the other hand, AM offers the possibility to customize both the global shape and internal structure of the scaffold at high reproducibility and reliability. This provides a unique possibility to fabricate patient-specific implants, which enable to reduce the surgery time, since the surgeon does not need to adjust the implant to the patient anymore.<sup>[<xref rid="R13" ref-type="bibr">13</xref>–<xref rid="R15" ref-type="bibr">15</xref>]</sup> Thus, AM is used in personalized medicine and particularly well adapted for bone defects resulting from trauma or tumor resection where the defects shapes can be very complex.</p><p id="P3">AM workflow consists in different steps that have already been described.<sup>[<xref rid="R11" ref-type="bibr">11</xref>,<xref rid="R16" ref-type="bibr">16</xref>]</sup> First, the 3D scaffold is designed using a computer aided design (CAD) software and the design is exported as a standard triangulation language file (stl file), which is a standard file format for 3D printing. Then, the stl file is imported in a software called a slicer, which is dividing the 3D structure into several 2D cross-layers and compute the path that the AM machine needs to take to fabricate the 3D scaffold. Finally, the scaffold can be manufactured using an extrusion-based, powder-based or vat photopolymerization machine depending on the raw material. After the fabrication, some post-treatment may be needed depending on the machine and material used. This post-treatment may be a material removal or sintering of the piece to render it more mechanically resistant. The development of AM is tightly related to that of imaging techniques, which provide the precise parameters of the bone defects. Among the existing imaging techniques, computed tomography (CT) and magnetic resonance imaging (MRI) are the most used to image bones since their strong contrast allows to distinguish easily bone from soft tissue. CT is by far more used than MRI since it is cheaper and faster, but the advantage of MRI is to avoid X-rays scans, which may damage the human body.<sup>[<xref rid="R17" ref-type="bibr">17</xref>]</sup> The CT-scans data or MRI files are used to produce a 3D CAD model of the scaffold that is perfectly adapted to the shape of the defect.<sup>[<xref rid="R18" ref-type="bibr">18</xref>–<xref rid="R20" ref-type="bibr">20</xref>]</sup> As a result of this precise 3D defect imaging followed by AM fabrication techniques, it is possible to manufacture a scaffold that perfectly fits into a particular defect. This customization is particularly interesting for clinical use in the context of personalized medicine.</p><p id="P4">Several groups have already reviewed the different types of AM machines and materials that can be used for bone regeneration.<sup>[<xref rid="R11" ref-type="bibr">11</xref>,<xref rid="R21" ref-type="bibr">21</xref>–<xref rid="R29" ref-type="bibr">29</xref>]</sup> Extrusion-based, powder-based and vat photopolymerization AM techniques allow to print polymers, ceramics and metals that are biocompatible and sometimes biodegradable. However, although AM has already been widely used in research in the biomedical field, still very few products are available on the market to date. Yet, many pre-clinical and some clinical studies are currently conducted to prove the biosafety and efficiency of these products.</p><p id="P5">The objectives of the present progress report are to provide a view on materials and additive manufacturing techniques that are specifically used to repair bone defects. We will more particularly focus on the materials and processes that can be translated to the clinics. Thus, we will highlight the specificities and criteria that are required for an effective clinical translation. We will survey the state-of-the art in the development of the different techniques and materials with a particular focus on pre-clinical experiments in large animals and clinical experiments in humans.</p></sec><sec id="S2"><label>2</label><title>Synthetic bone graft materials</title><p id="P6">In bone tissue engineering, six criteria are important to consider when choosing the material to be used (<xref rid="T1" ref-type="table">Table 1</xref>): (i) biomimetism, i.e its ability to mimic the properties of native bone and to interact well with the tissue that will be regenerated; the biocompatibility is included in this criterion; (ii) mechanical properties, namely the elastic modulus and compression strength, that should be sufficient to support bone growth and not too high to avoid stress shielding; (iii) long-term biodegradability since ideally, the scaffold should be progressively replaced by newly-formed bone until it completely disappears from the body, so the biodegradation rate and safety of the biodegradation products are included in this criterion;<sup>[<xref rid="R30" ref-type="bibr">30</xref>]</sup> (iv) the ease of imaging without altering the information in order to follow its positioning during the post-operative period and bone growth without interference with native bone, which is determined by the contrast between the host bone and the scaffold material;<sup>[<xref rid="R30" ref-type="bibr">30</xref>]</sup> (v) the ability to easily cut histological slices without spoiling it and (vi) its compatibility with the sterilization processes that are clinically approved. Biomimetism also includes the osteoconductive and osteoinductive properties of the materials. Osteoconductivity is the ability of a material to guide bone regeneration while osteoinductivity is its ability to activate the bone progenitor cells and to trigger bone repair.<sup>[<xref rid="R31" ref-type="bibr">31</xref>]</sup> The fifth criterion is important mainly for the pre-clinical studies, where there is a need to assess the efficiency and quality of newly-formed bone, eventual signs of foreign body reaction, the maturity and type of newly-formed bone, neo-vascularization, as well as its interactions with the scaffold (that is, the contact with the scaffold surface or not, penetration in the pores, etc.).</p><p id="P7">The sterilization step is important to prevent infection and is needed to obtain a regulatory approval.<sup>[<xref rid="R32" ref-type="bibr">32</xref>]</sup> The different sterilization processes that can be used are ethylene oxide sterilization, steam sterilization (also called autoclaving), hydrogen peroxide plasma sterilization (simply called plasma sterilization afterwards), γ-irradiation, electron-beam irradiation (also called β-irradiation) and UV sterilization.<sup>[<xref rid="R32" ref-type="bibr">32</xref>]</sup> The technical details of each process have been reviewed elsewhere.<sup>[<xref rid="R32" ref-type="bibr">32</xref>]</sup> Each material can react differently to the different processes, so it is important to determine which type of sterilization process is suitable for a given material (see <xref rid="T1" ref-type="table">Table 1</xref>). Indeed, the sterilization process may induce adverse reactions such as changes in physico-chemical properties or morphology and might produce toxic byproducts by degrading the material.<sup>[<xref rid="R32" ref-type="bibr">32</xref>]</sup> Yet, the sterilization step is too often neglected and considered as secondary as can be seen in <xref rid="T3" ref-type="table">Table 3</xref>, where the information is often missing. <xref rid="T3" ref-type="table">Table 3</xref> reviews pre-clinical and clinical studies on 3D-printed scaffolds for bone regeneration and for each study, the sterilization process used was reported. In fact, the question of the sterilization process is crucial and needs to be raised at the very beginning of the implant development.<sup>[<xref rid="R32" ref-type="bibr">32</xref>]</sup> The availability and cost of some types of sterilization processes may influence the choice of the implant material. Indeed, the adverse effects of sterilization of a given material should be known in order to make the best choice for the targeted application. If not carefully thought at the beginning of the study design, the question of sterilization may quickly become a blocking point.</p><p id="P8">In terms of materials type, four types of materials are currently used as bone graft substitutes: polymers, ceramics, composites of polymers and ceramics, and metals. <xref rid="T1" ref-type="table">Table 1</xref> gives our analysis of the six selected criteria, based on the literature study. Moreover, <xref ref-type="fig" rid="F1">Figure 1</xref> offers a global view of the major sites where bone graft substitutes are used in the human body and the kind of materials used to repair the different bone defects.</p><sec id="S3"><label>2.1</label><title>Polymers</title><p id="P9">Polymers are divided in two groups: natural and synthetic polymers. Natural polymers, eg chitosan, collagen, hyaluronic acid, gelatin, silk fibroin … have excellent biocompatibility and biodegradation properties. They are usually degraded by natural enzymes within 2 to 24 weeks depending on the polymer crosslinking level, without producing any acidic byproducts.<sup>[<xref rid="R26" ref-type="bibr">26</xref>,<xref rid="R33" ref-type="bibr">33</xref>,<xref rid="R34" ref-type="bibr">34</xref>]</sup> However, they are mechanically weak and cannot sustain the forces exerted on bones (<xref rid="T1" ref-type="table">Table 1</xref>).<sup>[<xref rid="R26" ref-type="bibr">26</xref>]</sup> Indeed, their compressive modulus ranges from 0.005 MPa to 90 MPa whereas cancellous bone compressive modulus is higher than 100 MPa.<sup>[<xref rid="R35" ref-type="bibr">35</xref>–<xref rid="R37" ref-type="bibr">37</xref>]</sup> Thus, they are mainly used as additives or composites for their osteoinductive properties and their ability to enhance cell and protein adhesion as they benefit from excellent biomimetism (<xref rid="T1" ref-type="table">Table 1</xref>).<sup>[<xref rid="R21" ref-type="bibr">21</xref>]</sup> Some pre-clinical studies suggest that silk fibroin and chitosan could be used alone to heal craniofacial defects but these studies were only conducted on small animals (mice and rat) and have to be proved successful on larger animals.<sup>[<xref rid="R38" ref-type="bibr">38</xref>–<xref rid="R42" ref-type="bibr">42</xref>]</sup> Usually, ethylene oxide sterilization is used on natural polymers since it is a low temperature and gentle sterilization process (<xref rid="T1" ref-type="table">Table 1</xref>).<sup>[<xref rid="R32" ref-type="bibr">32</xref>,<xref rid="R43" ref-type="bibr">43</xref>,<xref rid="R44" ref-type="bibr">44</xref>]</sup> In contrary, both electron-beam irradiation and autoclaving are not recommended: electron-beam irradiation accelerates the degradation rate of the scaffolds and increases the chemical crosslinking of the material to use, while autoclaving reduces the viscosity and mechanical properties of the materials.<sup>[<xref rid="R43" ref-type="bibr">43</xref>,<xref rid="R44" ref-type="bibr">44</xref>]</sup>
</p><p id="P10">Synthetic polymers are man-made. They can be biodegradable (poly-ε-caprolactone (PCL), poly(lactide-co-glycolide) (PLGA), poly(lactic acid) (PLA), poly(propylene fumarate) (PPF)…) or non-biodegradable, such as poly(ether ether ketone) (PEEK) and poly(ether ketone ketone) (PEKK). Biodegradable polymers are easily printable with good dimensional resolutions thanks to their low melting point (~60°C for PCL and ~175°C for PLA)<sup>[<xref rid="R45" ref-type="bibr">45</xref>]</sup> which makes it easy to heat the material without the need for a complex heating system.<sup>[<xref rid="R22" ref-type="bibr">22</xref>]</sup> Their degradation rate is tunable and is usually longer than one to two years. Their biodegradation induces the release of low acidic byproducts for PCL and non-toxic byproducts for PLA and PLGA.<sup>[<xref rid="R23" ref-type="bibr">23</xref>,<xref rid="R46" ref-type="bibr">46</xref>,<xref rid="R47" ref-type="bibr">47</xref>]</sup> They are also biocompatible and osteoconductive.<sup>[<xref rid="R21" ref-type="bibr">21</xref>]</sup> They have good mechanical properties with a compressive strength of the order of 2-39 MPa as compared to the native bone compressive strength (2-12 MPa) and compressive modulus (52-318 MPa), these values depending on the scaffold porosity)<sup>[<xref rid="R22" ref-type="bibr">22</xref>,<xref rid="R48" ref-type="bibr">48</xref>–<xref rid="R50" ref-type="bibr">50</xref>]</sup>, are radiolucent, lightweight and histocompatible which is an important criterion for preclinical studies (<xref rid="T1" ref-type="table">Table 1</xref>).<sup>[<xref rid="R23" ref-type="bibr">23</xref>,<xref rid="R24" ref-type="bibr">24</xref>]</sup> However, they are not highly biomimetic when used alone since they are unable to induce bone formation by themselves (<xref rid="T1" ref-type="table">Table 1</xref>). These materials are often used in cranio-maxillofacial bone reconstruction (<xref ref-type="fig" rid="F1">Figure 1</xref>),<sup>[<xref rid="R51" ref-type="bibr">51</xref>,<xref rid="R52" ref-type="bibr">52</xref>]</sup> and some pre-clinical studies look at their application in load-bearing sites such as femoral defects or tibiae defects.<sup>[<xref rid="R12" ref-type="bibr">12</xref>,<xref rid="R53" ref-type="bibr">53</xref>–<xref rid="R55" ref-type="bibr">55</xref>]</sup> Different processes are suitable to sterilize biodegradable polymers: UV exposure,<sup>[<xref rid="R56" ref-type="bibr">56</xref>]</sup> γ-irradiation and β-irradiation (<xref rid="T1" ref-type="table">Table 1</xref>).<sup>[<xref rid="R57" ref-type="bibr">57</xref>,<xref rid="R58" ref-type="bibr">58</xref>]</sup> However, autoclaving, ethylene oxide and plasma sterilization should be avoided because they induce a shrinkage of the materials,<sup>[<xref rid="R58" ref-type="bibr">58</xref>,<xref rid="R59" ref-type="bibr">59</xref>]</sup> toxicity and physical alterations respectively.<sup>[<xref rid="R56" ref-type="bibr">56</xref>]</sup> According to our literature study, biodegradable polymers appear to have the best overall score in <xref rid="T1" ref-type="table">Table 1</xref>. Their major drawback is the lack of osteoinductivity that can be addressed using different strategies listed in <xref ref-type="sec" rid="S12">section 4</xref>.</p><p id="P11">Non-degradable polymers have mechanical properties that are closer to native bone with a compressive modulus ranging from 0.14 to 8.21 MPa and compressive strength ranging from 25 to 200 MPa depending on the scaffold porosity<sup>[<xref rid="R60" ref-type="bibr">60</xref>]</sup>. They are also biocompatible (<xref rid="T1" ref-type="table">Table 1</xref>).<sup>[<xref rid="R61" ref-type="bibr">61</xref>]</sup> Similarly to other polymers, they are radiolucent,<sup>[<xref rid="R62" ref-type="bibr">62</xref>]</sup> which makes them easy to image and compatible with histological imaging (<xref rid="T1" ref-type="table">Table 1</xref>). However, they are harder to print with extrusion machines because their melting point is very high (300-360°C as indicated in polymerdatabase.com) so the machines have to be thermally isolated and equipped with a high power heater.<sup>[<xref rid="R63" ref-type="bibr">63</xref>]</sup> Moreover, they are usually hydrophobic, resulting in a poor interaction with cells or growth factors and a low osseointegration (i.e. a poor integration of the scaffold with the host bone), altering their biomimetism (<xref rid="T1" ref-type="table">Table 1</xref>).<sup>[<xref rid="R62" ref-type="bibr">62</xref>,<xref rid="R64" ref-type="bibr">64</xref>]</sup> As a result, they often need a surface treatment such as gas plasma or coating with thin layers of other materials such as titanium or hydroxyapatite,<sup>[<xref rid="R65" ref-type="bibr">65</xref>,<xref rid="R66" ref-type="bibr">66</xref>]</sup> which improves the osseointegration.<sup>[<xref rid="R63" ref-type="bibr">63</xref>]</sup> These polymers are FDA-approved for craniomaxillofacial and spine fusion surgery (<xref ref-type="fig" rid="F1">Figure 1</xref>).<sup>[<xref rid="R67" ref-type="bibr">67</xref>,<xref rid="R68" ref-type="bibr">68</xref>]</sup> They are also often used to repair ribs or sternal defects (<xref ref-type="fig" rid="F1">Figure 1</xref>) and their potential to regenerate tibiae defects is studied on animals.<sup>[<xref rid="R61" ref-type="bibr">61</xref>,<xref rid="R63" ref-type="bibr">63</xref>,<xref rid="R69" ref-type="bibr">69</xref>]</sup> Some commercial products made of non-degradable polymers exist, including screws for foot and ankle bone healing (<xref ref-type="fig" rid="F1">Figure 1</xref>). The main sterilization technique used for non-degradable polymers is γ-irradiation (<xref rid="T1" ref-type="table">Table 1</xref>). Autoclaving should be avoided since it induces changes in the material physicochemical properties.<sup>[<xref rid="R70" ref-type="bibr">70</xref>,<xref rid="R71" ref-type="bibr">71</xref>]</sup> The score of non-degradable polymers in <xref rid="T1" ref-type="table">Table 1</xref> is lower than that of biodegradable polymers since the non-degradability of the material can be problematic and may require a surgery to remove the material, which is invasive and risky for the patient.</p></sec><sec id="S4"><label>2.2</label><title>Ceramics</title><p id="P12">Ceramics are widely studied as bone graft substitute materials since they have similar composition with the inorganic phase of natural bone so they benefit from excellent biomimetism (<xref rid="T1" ref-type="table">Table 1</xref>).<sup>[<xref rid="R35" ref-type="bibr">35</xref>]</sup> Indeed, they are osteoconductive as well as sometimes osteoinductive.<sup>[<xref rid="R21" ref-type="bibr">21</xref>]</sup> The most widely used ceramics in bone tissue engineering are calcium phosphates, namely hydroxyapatite (HA) and tricalcium phosphate (TCP). Ceramics are mainly biodegradable but at different rates (<xref rid="T1" ref-type="table">Table 1</xref>).<sup>[<xref rid="R72" ref-type="bibr">72</xref>]</sup> However, ceramics are very brittle, and therefore not appropriate for load-bearing applications despite their high compressive strength which ranges from 3 to 18 MPa (<xref rid="T1" ref-type="table">Table 1</xref>).<sup>[<xref rid="R22" ref-type="bibr">22</xref>,<xref rid="R23" ref-type="bibr">23</xref>,<xref rid="R73" ref-type="bibr">73</xref>]</sup> Moreover, they are not easy to image and to distinguish from the native bone, due to their similar composition and density to native bones, which also complicates the histological analysis (<xref rid="T1" ref-type="table">Table 1</xref>).<sup>[<xref rid="R74" ref-type="bibr">74</xref>]</sup> Usually, ceramics are used to repair all kinds of defects especially in the craniofacial region (<xref ref-type="fig" rid="F1">Figure 1</xref>).<sup>[<xref rid="R13" ref-type="bibr">13</xref>,<xref rid="R75" ref-type="bibr">75</xref>–<xref rid="R77" ref-type="bibr">77</xref>]</sup> They can also be used in composite materials, as scaffolds fillers and as coatings to enhance the bioactivity of a scaffold.<sup>[<xref rid="R78" ref-type="bibr">78</xref>,<xref rid="R79" ref-type="bibr">79</xref>]</sup> γ-irradiation is the best sterilization process for ceramics (<xref rid="T1" ref-type="table">Table 1</xref>), while autoclaving and ethylene oxide have been proven to degrade some calcium phosphates phases.<sup>[<xref rid="R80" ref-type="bibr">80</xref>,<xref rid="R81" ref-type="bibr">81</xref>]</sup>
</p></sec><sec id="S5"><label>2.3</label><title>Composites</title><p id="P13">In order to optimize the mechanical and biological properties of the implants, composites of ceramics and polymers can be manufactured. The most widely used composite is poly(ε-caprolactone) (PCL)/β-tricalcium phosphate (β-TCP). PCL degradation rate is very slow, so the addition of β-TCP allows for a higher degradation rate and better mechanical properties in compression as well as enhanced osteoinductivity.<sup>[<xref rid="R82" ref-type="bibr">82</xref>]</sup> PCL/β-TCP is often used in pre-clinical studies to treat femoral or tibiae bone defects,<sup>[<xref rid="R64" ref-type="bibr">64</xref>,<xref rid="R73" ref-type="bibr">73</xref>,<xref rid="R74" ref-type="bibr">74</xref>,<xref rid="R82" ref-type="bibr">82</xref>–<xref rid="R85" ref-type="bibr">85</xref>]</sup> but also craniomaxillofacial bone defects.<sup>[<xref rid="R86" ref-type="bibr">86</xref>–<xref rid="R93" ref-type="bibr">93</xref>]</sup> Other biodegradable polymers and ceramics are used in composites such as PLA, PLGA and HA (<xref rid="T3" ref-type="table">Table 3</xref>).<sup>[<xref rid="R53" ref-type="bibr">53</xref>,<xref rid="R55" ref-type="bibr">55</xref>,<xref rid="R64" ref-type="bibr">64</xref>,<xref rid="R73" ref-type="bibr">73</xref>,<xref rid="R94" ref-type="bibr">94</xref>]</sup> There are also composites made of ceramics and natural polymers which are used in the craniomaxillofacial region (<xref rid="T3" ref-type="table">Table 3</xref>).<sup>[<xref rid="R93" ref-type="bibr">93</xref>]</sup>
</p></sec><sec id="S6"><label>2.4</label><title>Metals</title><p id="P14">The most widely used metals in bone tissue engineering are titanium and its alloys as well as stainless steel, which are all non-degradable metals (<xref rid="T1" ref-type="table">Table 1</xref>). They have very good biocompatibility properties and their mechanical properties are close to natural bone, even a bit higher (compression modulus between 5 and 35 GPa and compression strength between 50 and 325 MPa) (<xref rid="T1" ref-type="table">Table 1</xref>).<sup>[<xref rid="R21" ref-type="bibr">21</xref>,<xref rid="R95" ref-type="bibr">95</xref>]</sup> The biocompatibility of titanium is particularly high thanks to the titanium oxide film that is formed upon corrosion. This film is known to be antibacterial and thus enhances the biocompatibility and biomimetism of the material (<xref rid="T1" ref-type="table">Table 1</xref>).<sup>[<xref rid="R96" ref-type="bibr">96</xref>]</sup> In view of their high mechanical properties, they are often used in load-bearing sites such as tibiae defects,<sup>[<xref rid="R97" ref-type="bibr">97</xref>,<xref rid="R98" ref-type="bibr">98</xref>]</sup> but also in craniofacial and spine fusion surgery and in chest reconstruction (<xref ref-type="fig" rid="F1">Figure 1</xref>).<sup>[<xref rid="R17" ref-type="bibr">17</xref>,<xref rid="R99" ref-type="bibr">99</xref>–<xref rid="R107" ref-type="bibr">107</xref>]</sup> Metals are also used to manufacture hip prosthesis,<sup>[<xref rid="R108" ref-type="bibr">108</xref>]</sup> shoulder prosthesis and commercial screws used in hand, foot and ankle bone repair.<sup>[<xref rid="R109" ref-type="bibr">109</xref>]</sup> Nevertheless, they have important drawbacks which limit their use <italic toggle="yes">in vivo</italic>. Indeed, they may release metallic ions through corrosion or wear which may lead to tissue loss and because of their high elastic modulus, they can generate stress shielding.<sup>[<xref rid="R9" ref-type="bibr">9</xref>,<xref rid="R23" ref-type="bibr">23</xref>,<xref rid="R110" ref-type="bibr">110</xref>]</sup> Moreover, they are difficult to image because of their high density (<xref rid="T1" ref-type="table">Table 1</xref>).<sup>[<xref rid="R62" ref-type="bibr">62</xref>,<xref rid="R110" ref-type="bibr">110</xref>]</sup> Autoclaving is the main sterilization technique used on metals since it gives better histologic results than gamma- or UV-sterilized scaffolds (<xref rid="T1" ref-type="table">Table 1</xref>).<sup>[<xref rid="R111" ref-type="bibr">111</xref>,<xref rid="R112" ref-type="bibr">112</xref>]</sup> However, cutting metals slides for histology is challenging because of the hardness of the material (<xref rid="T1" ref-type="table">Table 1</xref>).</p></sec></sec><sec id="S7"><label>3</label><title>Additive manufacturing for bone regeneration</title><p id="P15">AM has revolutionized the fabrication of scaffolds for bone tissue engineering. The ability to customize both the global shape and internal architectures, as well as the possibility to perfectly fit the defect shape regardless of its complexity have driven the development of AM in bone tissue engineering.<sup>[<xref rid="R11" ref-type="bibr">11</xref>]</sup>
</p><p id="P16">The different AM techniques used in bone tissue engineering can be divided in three major groups:<sup>[<xref rid="R113" ref-type="bibr">113</xref>]</sup> i) extrusion-based techniques: the material is deposited using a nozzle fixed on a robotic arm, ii) powder-based techniques: the material is in the form of particles that constitute a powder, which is then sintered or chemically bounded and iii) vat photopolymerization techniques: a liquid resin is photopolymerized using UV light. Each technique has its own characteristics, which are reported in <xref rid="T2" ref-type="table">Table 2</xref>. <xref rid="T2" ref-type="table">Table 2</xref> compares the different AM techniques regarding seven criteria: i) the dimensional resolution, i.e. the size of the minimum printable feature ; ii) the dimensional accuracy, which quantifies the match between the actual and theoretical dimensions of the printed piece ; iii) the machine cost; iv) the material cost which depends on the technique used; v) the machine size; vi) the ease of use of the machine and vii) the translational potential of the technique taking into account the six previous criteria. <xref ref-type="fig" rid="F2">Figure 2</xref> offers a representation of each group of techniques associated to the materials that it can process. The materials forms are also represented.</p><sec id="S8"><label>3.1</label><title>Extrusion-based techniques</title><p id="P17">Fused Deposition Modeling (FDM), robocasting (also called direct-write assembly or direct ink writing), dispense plotting (also called material extrusion or bioplotting) and Multi Head Deposition System (MHDS) are all AM techniques based on the extrusion of one or several materials. The materials are processed in the form of a filament as in the case of FDM or as a paste (dispense plotting, MHDS and robocasting) (<xref ref-type="fig" rid="F2">Figure 2</xref>). They are loaded into a nozzle or a syringe that is fixed on a robotic arm, which will execute the path defined by the slicer. The material is dispensed from the nozzle using heat (FDM) or pressure (robocasting, dispense plotting and MHDS). The precise technical explanations of each technique will not be detailed here since it has already been reviewed by several groups.<sup>[<xref rid="R11" ref-type="bibr">11</xref>,<xref rid="R22" ref-type="bibr">22</xref>,<xref rid="R25" ref-type="bibr">25</xref>,<xref rid="R29" ref-type="bibr">29</xref>,<xref rid="R114" ref-type="bibr">114</xref>–<xref rid="R116" ref-type="bibr">116</xref>]</sup>
