Repository: ikathuria/groundwork

# GROUNDWORK

> *Type a research question. Get back a structured synthesis of the literature — key themes, open problems, methodology landscape, and a prioritized reading list.*

---

## What It Does

Keeping up with modern CS/AI literature is a full-time job. A field that had 200 relevant papers five years ago now publishes that many in a month. Knowing what has been tried, what is open, and what is worth reading next requires hours of manual search and synthesis that most researchers don't have.

GROUNDWORK compresses that process. You type a research question in plain language.

File: hypotheses/2026-04-25_a-3d-printed-hydroxyapatite-scaffold-with/raw/papers/2017-eliaz-calcium-phosphate-bioceramics-a-review-o.xml (part 8 of 31)
rid="B720-materials-10-00334" ref-type="bibr">720</xref>,<xref rid="B726-materials-10-00334" ref-type="bibr">726</xref>]. Yet, the transcortical model is more common in the literature, simply because it is simpler for the surgeon. To illustrate this, <xref ref-type="fig" rid="materials-10-00334-f008">Figure 8</xref>a shows the reamed intramedullary canal of a mature New Zealand white rabbit, while <xref ref-type="fig" rid="materials-10-00334-f008">Figure 8</xref>b shows the press-fitted coated Ti–6Al–4V rod. The distal portion of the implant is within the metaphysis, while the proximal portion is within the diaphysis (<xref ref-type="fig" rid="materials-10-00334-f008">Figure 8</xref>c).</p><p>HAp-related bone formation is believed to begin with surface dissolution of the HAp, which releases calcium and phosphate ions into the space around the implant. Reprecipitation of carbonated apatite then occurs on the coating surface [<xref rid="B729-materials-10-00334" ref-type="bibr">729</xref>]. The HAp binds serum proteins and cellular integrin receptors, allowing osteoblastic cells to bind to the surface [<xref rid="B205-materials-10-00334" ref-type="bibr">205</xref>,<xref rid="B730-materials-10-00334" ref-type="bibr">730</xref>]. Bone formation follows at both the bone and the coating surfaces [<xref rid="B389-materials-10-00334" ref-type="bibr">389</xref>]. Bone ongrowth develops more rapidly on coatings with low crystallinity because the initial dissolution and release of calcium ions is faster than those associated with coatings of high crystallinity [<xref rid="B205-materials-10-00334" ref-type="bibr">205</xref>,<xref rid="B731-materials-10-00334" ref-type="bibr">731</xref>]. It has also been shown that rough surfaces exhibit stronger interfaces with bone than do smooth surfaces, in both humans and animals, as long as the interface is bone ongrowth [<xref rid="B732-materials-10-00334" ref-type="bibr">732</xref>,<xref rid="B733-materials-10-00334" ref-type="bibr">733</xref>].</p><p>Finally, with respect to the effect of solubility, Lakstein et al. [<xref rid="B92-materials-10-00334" ref-type="bibr">92</xref>] related the enhanced osseointegration of Ti–6Al–4V implant electrodeposited with CaP after soaking in NaOH to the higher content of the OCP phase in this coating and the associated increase in the solubility of this coating <italic toggle="yes">in vivo</italic>. Wang et al. [<xref rid="B189-materials-10-00334" ref-type="bibr">189</xref>] implanted three different implants: bare Ti–6Al–4V alloy, Ti–6Al–4V alloy coated with plasma-sprayed hydroxyapatite (PSHA), and Ti–6Al–4V alloy coated with electrochemically deposited hydroxyapatite (EDHA), into canine trabecular bone for 6 h, 7 days, and 14 days, respectively. <xref ref-type="fig" rid="materials-10-00334-f009">Figure 9</xref>a shows the average BAR for each type of implant after 7 and 14 days. EDHA shows a low BAR after 7 days, intermediate between the corresponding values for bare Ti–6Al–4V and PSHA implants. However, after 14 days, the EDHA bone apposition ratio increases markedly, to that observed for PSHA, and much more than that for bare Ti–6Al–4V. It was hypothesized that the initial low BAR may be attributable to the low solubility of EDHA <italic toggle="yes">in vivo</italic>. On the other hand, PSHA, with its partial amorphous content and consequently higher solubility <italic toggle="yes">in vivo</italic>, contributes a much higher local concentration of calcium and phosphorus ions, which could assist in and accelerate local mineralization of new bone or be involved in cell signalling. Nevertheless, the differing solubilities dictate only different short-term mineralization behaviours. By 14 days, the BAR of EDHA increases sharply and catches up with that of PSHA, suggesting that the lower dissolution rate of EDHA is already sufficient to catalyse the formation of new bone. In order to support the hypothesis of the solubility effect, the solubilities of the three types of implants were assessed <italic toggle="yes">in vitro</italic> by immersing then in water at room temperature for up to 240 h. The calcium concentration was then measured by a DCP-AES. <xref ref-type="fig" rid="materials-10-00334-f009">Figure 9</xref>b shows the results of these solubility tests. It is evident that PSHA dissolves much more readily than EDHA. While the former reaches saturation in distilled water in 2 days, the latter occasions a very low Ca concentration even after 10 days.</p></sec><sec id="sec14-materials-10-00334"><title>14. CaP Coating Technologies</title><p>In the previous Sections, many references for CaP coatings were given. These could be monolithic, composite, or FGM. A key factor for successful fixation of cementless implants used for joint reconstruction is the establishment of a stable interface between the implant and bone. Coating of the implant with osteoconductive HAp is a well-known method for achieving such fixation [<xref rid="B55-materials-10-00334" ref-type="bibr">55</xref>]. The coating can improve the biocompatibility of orthopedic and dental implants by blocking the diffusion of poisonous elements from the metal into the body, as well as reducing the friction coefficient between the implant and its biological surroundings [<xref rid="B734-materials-10-00334" ref-type="bibr">734</xref>]. HAp is capable of enhancing bone growth across a gap around an implant in both stable and unstable mechanical conditions, and even converting a motion-induced fibrous membrane into a bony anchorage [<xref rid="B735-materials-10-00334" ref-type="bibr">735</xref>,<xref rid="B736-materials-10-00334" ref-type="bibr">736</xref>].</p><p>Synthetic CaP coatings can be prepared by a variety of processes [<xref rid="B49-materials-10-00334" ref-type="bibr">49</xref>,<xref rid="B737-materials-10-00334" ref-type="bibr">737</xref>,<xref rid="B738-materials-10-00334" ref-type="bibr">738</xref>], such as plasma spraying (PS) [<xref rid="B49-materials-10-00334" ref-type="bibr">49</xref>,<xref rid="B389-materials-10-00334" ref-type="bibr">389</xref>,<xref rid="B739-materials-10-00334" ref-type="bibr">739</xref>,<xref rid="B740-materials-10-00334" ref-type="bibr">740</xref>,<xref rid="B741-materials-10-00334" ref-type="bibr">741</xref>,<xref rid="B742-materials-10-00334" ref-type="bibr">742</xref>], high-velocity oxygen-fuel (HVOF) thermal spraying [<xref rid="B743-materials-10-00334" ref-type="bibr">743</xref>], sputter coating [<xref rid="B744-materials-10-00334" ref-type="bibr">744</xref>], radio-frequency magnetron sputtering [<xref rid="B745-materials-10-00334" ref-type="bibr">745</xref>], pulsed laser deposition (PLD) [<xref rid="B746-materials-10-00334" ref-type="bibr">746</xref>,<xref rid="B747-materials-10-00334" ref-type="bibr">747</xref>], ion-beam deposition [<xref rid="B748-materials-10-00334" ref-type="bibr">748</xref>,<xref rid="B749-materials-10-00334" ref-type="bibr">749</xref>], frit enamelling [<xref rid="B49-materials-10-00334" ref-type="bibr">49</xref>], hot isostatic pressing (HIP) [<xref rid="B750-materials-10-00334" ref-type="bibr">750</xref>], metallo-organic chemical vapour deposition (CVD) [<xref rid="B751-materials-10-00334" ref-type="bibr">751</xref>], derivation from sol-gels [<xref rid="B752-materials-10-00334" ref-type="bibr">752</xref>,<xref rid="B753-materials-10-00334" ref-type="bibr">753</xref>], electrophoretic deposition (EPD) [<xref rid="B754-materials-10-00334" ref-type="bibr">754</xref>,<xref rid="B755-materials-10-00334" ref-type="bibr">755</xref>,<xref rid="B756-materials-10-00334" ref-type="bibr">756</xref>,<xref rid="B757-materials-10-00334" ref-type="bibr">757</xref>], chemical deposition [<xref rid="B758-materials-10-00334" ref-type="bibr">758</xref>,<xref rid="B759-materials-10-00334" ref-type="bibr">759</xref>], and electrodeposition (ED) [<xref rid="B92-materials-10-00334" ref-type="bibr">92</xref>,<xref rid="B184-materials-10-00334" ref-type="bibr">184</xref>,<xref rid="B185-materials-10-00334" ref-type="bibr">185</xref>,<xref rid="B189-materials-10-00334" ref-type="bibr">189</xref>,<xref rid="B191-materials-10-00334" ref-type="bibr">191</xref>,<xref rid="B238-materials-10-00334" ref-type="bibr">238</xref>,<xref rid="B425-materials-10-00334" ref-type="bibr">425</xref>,<xref rid="B618-materials-10-00334" ref-type="bibr">618</xref>,<xref rid="B760-materials-10-00334" ref-type="bibr">760</xref>,<xref rid="B761-materials-10-00334" ref-type="bibr">761</xref>,<xref rid="B762-materials-10-00334" ref-type="bibr">762</xref>,<xref rid="B763-materials-10-00334" ref-type="bibr">763</xref>,<xref rid="B764-materials-10-00334" ref-type="bibr">764</xref>,<xref rid="B765-materials-10-00334" ref-type="bibr">765</xref>,<xref rid="B766-materials-10-00334" ref-type="bibr">766</xref>]. Some of these processes will be described below.</p><p>Thermal spray is defined as a process in which the coatings are applied by means of special systems through which melted or molten spray material is propelled at high speed onto a cleaned and prepared component surface. PS is a subgroup of thermal spray techniques. In this process, a high-frequency arc is ignited between an anode and a tungsten cathode. The gas flowing through between the electrodes (namely, He, H<sub>2</sub>, N<sub>2</sub> or mixtures) is ionized so that a plasma plume develops. The temperature within the plume can reach as high as ~16,000 °C. The spray material is injected as a powder outside of the gun nozzle into the plasma plume, where it is melted and hurled by the gas onto the substrate surface. The molten and semi-molten particles rapidly solidify on impact against the substrate, and an integral layer is built-up by the overlaying of many particles. For specialized applications, a variant of the process is to plasma spray in a controlled, low pressure atmosphere. In contrast to coating in air (atmospheric plasma spraying, or APS), the melted particles oxidize far less with vacuum plasma spraying (VPS), resulting in coatings of considerably higher quality. When HAp is deposited onto Ti–6Al–4V, a chemical reaction with titanium dioxide at 1000 °C forms CaTiO<sub>3</sub> and TCP. The CaTiO<sub>3</sub> acts as a bond layer, thus obtaining a relatively high bond strength (as high as ~60 MPa). Some droplets may not completely melt before impacting the surface due to particle size, velocity and temperature distributions within the stream of particles and this results in embedded particles in the lamellar structure. HAp plasma sprayed under ambient conditions partially transforms to TCP and calcium oxide. This transformation can be avoided by keeping the plasma gas at a low hydrogen/argon ratio during the PS process. PS is characterized by high deposition rates, coating thicknesses most often in the range of 30–200 μm, and low cost.</p><p>Today, PS is still the most common technology used commercially for coating implants with CaP. However, PS suffers from several drawbacks. First, while β-TCP is formed at 1200 °C, phase transformation into TTCP occurs at <italic toggle="yes">T</italic> &gt; 1400 °C. Therefore, PS coatings typically consist of several phases. Second, the thermal expansion coefficients of HAp and TCP (11–15 × 10<sup>−6</sup> cm/(cm·K)) are larger than those of titanium-based alloys (8–10 × 10<sup>−6</sup> cm/(cm·K)). Consequently, it is not easy to obtain good CaP coatings on metals by processes that involve high temperatures [<xref rid="B767-materials-10-00334" ref-type="bibr">767</xref>]. On cooling a HAp film that was deposited at high temperature, the crystalline HAp is constrained and is not allowed to shrink. As a result, the cooled film is under tensile stress. Conventional PS HAp films suffer from poor adhesion because these tensile stresses within the HAp film have a greater tendency to initiate cracks and cause film delamination. Even HAp films prepared by room temperature deposition or with post-deposition annealing may possess a combination of residual stresses from lattice misfit, coefficient of thermal expansion, and defect sources. However, these stresses seem not to play a significant role in reducing the coating’s adhesion to the substrate. Third, control of crystallinity, phase composition and surface morphology are hard to control. Fourth, PS is a line-of-sight technique. Long-term clinical experience has uncovered several shortcomings [<xref rid="B49-materials-10-00334" ref-type="bibr">49</xref>]. First, poor coating-substrate adherence might cause delamination after implantation due to high residual stresses in the coating and low resistance to shear and tensile stresses. Second, the phase composition produced causes the coating to release HAp particles into the intermediate space, causing an inflammatory and osteolysis process in the surrounding tissue, and accelerating wear processes of the acetabular component [<xref rid="B49-materials-10-00334" ref-type="bibr">49</xref>].</p><p>Some commercially available implants have solution-deposited biomimetic coating, in which the coating is nucleated and grown on the prosthesis in solutions [<xref rid="B768-materials-10-00334" ref-type="bibr">768</xref>,<xref rid="B769-materials-10-00334" ref-type="bibr">769</xref>,<xref rid="B770-materials-10-00334" ref-type="bibr">770</xref>,<xref rid="B771-materials-10-00334" ref-type="bibr">771</xref>]. In this case, the substrate is immersed in SBF solution (<xref ref-type="table" rid="materials-10-00334-t007">Table 7</xref>) under near-physiological conditions. A biomimetic coating is then nucleated and grows as bone-like crystals. Coatings of different structures can be generated under different ionic conditions and temperatures [<xref rid="B49-materials-10-00334" ref-type="bibr">49</xref>]. The biomimetic coating process is simple to preform, cost-effective, and can be applied even to heat-sensitive, non-conductive and porous materials of large dimensions and with complex surface geometries. Another advantage of this method is the ability to incorporate biologically active molecules that can be co-precipitated with the inorganic components. However, the coating process takes days, and the structure of the coating might also be influenced by the time of coating.</p><p>Another possible process for depositing CaPs is EPD. This is a process in which charged particles in a dispersion are migrated under electrical field toward the substrate electrode [<xref rid="B772-materials-10-00334" ref-type="bibr">772</xref>]. The method uses low-cost equipment, is easy to set up, is able to coat substrates with complex geometries, has high deposition rates. In addition, a high degree of control on the coating is enabled by regulating the deposition conditions, as well as the ceramic powder size and shape [<xref rid="B773-materials-10-00334" ref-type="bibr">773</xref>]. EPD is a cheaper method than CVD, sol-gel deposition and sputtering for producing films with a wide range of thicknesses, from less than 1 μm to more than 100 μm thick [<xref rid="B774-materials-10-00334" ref-type="bibr">774</xref>]. The growing interest in EPD stems from a variety of reasons, such as the high possibility for stoichiometric deposition, high degree of purity of material, which is not easy to achieve by the previous mentioned methods, and the fact that the deposition uniformity does not depend on the geometry of the substrate. However, limitations of this technique include low adhesion strength, low density, and cracking of the coating due to post-deposition sintering [<xref rid="B754-materials-10-00334" ref-type="bibr">754</xref>]. EPD of HAp requires a very stable suspension in order to obtain decent coating [<xref rid="B775-materials-10-00334" ref-type="bibr">775</xref>]. It can be conducted at room temperature, or even lower, which avoids problems related to formation of amorphous phases. The nature of the bond is more metallurgical than mechanical, thus HAp coatings by EPD are expected to have improved adhesion strength as compared to thermal sprayed techniques. However, a major drawback is the presence of porosity, which might later on lead to corrosion and delamination of the coating due to penetration of body fluids into the interface between the coating and the substrate. Post-deposition high-temperature sintering can be utilized to minimize the porosity and increase the coating density. Unfortunately, cracks in the coating can form during high-temperature sintering due to the difference in the thermal expansion coefficients and large reduction of the pore volume between the titanium and HAp [<xref rid="B776-materials-10-00334" ref-type="bibr">776</xref>]. In addition, since this process involves the application of high voltage to the substrate, the HAp NPs must be calcined before deposition in order to evaporate adsorbed water.</p><p>Ion-beam assisted deposition (IBAD) is a vacuum deposition process based on the combination of ion-beam bombardment and physical vapour deposition (PVD). The substrate and target are placed in a vacuum chamber where the coating is then deposited in a cold plasma atmosphere. There are various ion-bean techniques, including ion implantation, ion sputtering, ion planting, and ion-beam dynamic mixing, all of which produce thin, homogeneous, adherent CaP coatings. Many parameters can influence the composition, mechanical, chemical, and structural properties of the coating formed by the IBAD process. The most important parameters in IBAD are the evaporation rate or sputtering rate, coating material, ion species, ion-beam current density, and ions energy [<xref rid="B777-materials-10-00334" ref-type="bibr">777</xref>]. IBAD has the ability to prepare bio-coatings with considerably higher adhesion strength as compared to traditional coating methods. The high adhesion strength is the result of interaction between the substrate and coating atoms, assisted by ion bombardment. This results in an atomic intermixed zone at the substrate/coating interface [<xref rid="B777-materials-10-00334" ref-type="bibr">777</xref>]. Ohtsuka et al. [<xref rid="B778-materials-10-00334" ref-type="bibr">778</xref>] first used 50 keV <inline-formula><mml:math xmlns:mml="http://www.w3.org/1998/Math/MathML" id="mm54" overflow="scroll"><mml:mrow><mml:mrow><mml:mi mathvariant="normal">C</mml:mi><mml:msup><mml:mi mathvariant="normal">a</mml:mi><mml:mo>+</mml:mo></mml:msup></mml:mrow></mml:mrow></mml:math></inline-formula> implantation into Ti, followed by <inline-formula><mml:math xmlns:mml="http://www.w3.org/1998/Math/MathML" id="mm55" overflow="scroll"><mml:mrow><mml:mrow><mml:mi mathvariant="normal">C</mml:mi><mml:msup><mml:mi mathvariant="normal">a</mml:mi><mml:mo>+</mml:mo></mml:msup></mml:mrow></mml:mrow></mml:math></inline-formula> IBAD to deposit HAp on Ti substrate, forming coating with strong adhesion. Cui et al. [<xref rid="B779-materials-10-00334" ref-type="bibr">779</xref>] used <inline-formula><mml:math xmlns:mml="http://www.w3.org/1998/Math/MathML" id="mm56" overflow="scroll"><mml:mrow><mml:mrow><mml:mi mathvariant="normal">A</mml:mi><mml:msup><mml:mi mathvariant="normal">r</mml:mi><mml:mo>+</mml:mo></mml:msup></mml:mrow></mml:mrow></mml:math></inline-formula> IBAD to form highly adhesive HAp coating on titanium alloy. Generally speaking, IBAD is a promising technique for creating thin, defect-free CaP coatings [<xref rid="B49-materials-10-00334" ref-type="bibr">49</xref>].</p><p>In PLD, also known as laser ablation, the intense radiation of the laser is used to vaporize and deposit thin films [<xref rid="B49-materials-10-00334" ref-type="bibr">49</xref>]. The high power laser provides the energy source to melt and vaporize materials from a target. Owing to the high power density of a focalized pulsed laser, the ablated material forms a plasma plume consisting of a collection of highly excited molecules, atoms, ions, and electrons, which expand in a vacuum or a gas environment, transporting the material that condenses on a substrate. Pulsed lasers with high repetition rates allow growth of a thin film of the desired material. Preparing HAp thin films by PLD allow accurate control of HAp growth parameters at low deposition temperatures and the ability to produce highly crystalline HAp coatings [<xref rid="B780-materials-10-00334" ref-type="bibr">780</xref>,<xref rid="B781-materials-10-00334" ref-type="bibr">781</xref>]. Controlled thickness and homogeneous composition are easily achieved [<xref rid="B49-materials-10-00334" ref-type="bibr">49</xref>]. The lower thickness of the coatings produced by this method also lowers the risk of delamination. In addition, PLD does not require pre-treatment of the implant’s surface before deposition. However, the morphology of the coating follows that of the substrate, thus requiring a texturing step before coating [<xref rid="B49-materials-10-00334" ref-type="bibr">49</xref>]. The adhesion strength of HAp coating on metals depends on the microstructure of the substrate, the surface chemistry, and the PLD process parameters, such as laser power density and substrate temperature [<xref rid="B697-materials-10-00334" ref-type="bibr">697</xref>,<xref rid="B782-materials-10-00334" ref-type="bibr">782</xref>,<xref rid="B783-materials-10-00334" ref-type="bibr">783</xref>]. The main limitation of PLD is the splashing of the nanoparticulates on the film [<xref rid="B784-materials-10-00334" ref-type="bibr">784</xref>]. Furthermore, this is a line-of-sight technique, and the coating thickness is usually 0.05–5 μm.</p><p>Sol-gel coating is one of the simplest techniques to manufacture thin films, which can produce almost any single- or multi-component oxide layer on glass or metals [<xref rid="B785-materials-10-00334" ref-type="bibr">785</xref>,<xref rid="B786-materials-10-00334" ref-type="bibr">786</xref>]. Sol-gel coating can produce various materials with special functions, such as electronic, magnetic or special chemical functions [<xref rid="B787-materials-10-00334" ref-type="bibr">787</xref>]. The sol-gel process involves the formation of solid materials, mainly inorganic non-metallic, from solution. This can be a solution of monomeric, oligomeric, polymeric or colloidal precursors [<xref rid="B788-materials-10-00334" ref-type="bibr">788</xref>]. The sol-gel process consists of five stages [<xref rid="B788-materials-10-00334" ref-type="bibr">788</xref>,<xref rid="B789-materials-10-00334" ref-type="bibr">789</xref>]: (1) Producing homogenous solution of the sol-gel precursors; (2) Forming sol by adding suitable regent, e.g., water for oxide ceramics; (3) Changing the sol to gel by poly-condensation; (4) Shaping the gel according the final preferred shape, e.g., thin film, fibre, etc.; (5) Sintering the shaped gel to obtain the desired ceramic material. The sol-gel process has several advantages, such as excellent adhesion, good corrosion resistance, high purity material production, low sintering temperatures (200–600 °C), process simplicity, and ability to coat complex shapes [<xref rid="B790-materials-10-00334" ref-type="bibr">790</xref>,<xref rid="B791-materials-10-00334" ref-type="bibr">791</xref>]. However, the sol-gel technique has disadvantages, such as high permeability, low wear-resistance, difficult porosity control, and expensive raw materials, which have limited its utilization in industry [<xref rid="B790-materials-10-00334" ref-type="bibr">790</xref>]. The coating thickness is typically less than 1 μm. The sol-gel is a process which can be carried out at room temperature, and therefore, structural complication of HAp instability at high temperatures is avoided [<xref rid="B392-materials-10-00334" ref-type="bibr">392</xref>]. Gross et al. [<xref rid="B792-materials-10-00334" ref-type="bibr">792</xref>] noted that the production of sol-gel HAp coatings on titanium using alkoxides precursors requires strict control of the firing and aging temperatures due to phase transformation of the substrate. Moreover, HAp deposition by sol-gel process requires extremely stringent processing parameters, such as duration and calcining temperature, chemical composition of the precursors, and type of substrate, which significantly influence on the crystalline phase of the HAp, the adhesion strength, and the biocompatibility of the coated substrate [<xref rid="B791-materials-10-00334" ref-type="bibr">791</xref>,<xref rid="B793-materials-10-00334" ref-type="bibr">793</xref>,<xref rid="B794-materials-10-00334" ref-type="bibr">794</xref>].</p><p>Since the early 1990s, much interest in ED of CaP [<xref rid="B795-materials-10-00334" ref-type="bibr">795</xref>,<xref rid="B796-materials-10-00334" ref-type="bibr">796</xref>,<xref rid="B797-materials-10-00334" ref-type="bibr">797</xref>,<xref rid="B798-materials-10-00334" ref-type="bibr">798</xref>,<xref rid="B799-materials-10-00334" ref-type="bibr">799</xref>,<xref rid="B800-materials-10-00334" ref-type="bibr">800</xref>,<xref rid="B801-materials-10-00334" ref-type="bibr">801</xref>,<xref rid="B802-materials-10-00334" ref-type="bibr">802</xref>,<xref rid="B803-materials-10-00334" ref-type="bibr">803</xref>,<xref rid="B804-materials-10-00334" ref-type="bibr">804</xref>] has evolved due to: (1) The low temperatures involved, which enable the formation of highly crystalline deposits with low solubility in body fluids and low residual stresses; (2) The ability to coat porous, geometrically complex or non-line-of-sight surfaces; (3) The ability to control the thickness, composition, and microstructure of the deposit; (4) The possible improvement of the substrate/coating bond strength; (5) The availability and low cost of equipment; (6) The ability to incorporate biological matter in the coating during its processing. ED of CaP from ionic solution is usually done in metastable solutions supersaturated with respect to one or more CaP phases. The deposition is occurring on the surface either galvanostatically or potentiostatically by reduction of water on the cathode, where the substrate is placed, and deprotonation of phosphoric acid in solution. This enables the pH to rise in vicinity to the cathode, which promotes precipitation on the substrate of the phases thermodynamically favourable for precipitation from solution. Remaining issues with ED CaP coatings are reproducibility of results in scale-up, low deposition rate (as much as 3 h may be required to form sufficiently thick coating), and some adhesion problems depending on surface preparation.</p><p>The deprotonation of dihydrogen phosphate <inline-formula><mml:math xmlns:mml="http://www.w3.org/1998/Math/MathML" id="mm57" overflow="scroll"><mml:mrow><mml:mrow><mml:msub><mml:mi mathvariant="normal">H</mml:mi><mml:mn>2</mml:mn></mml:msub><mml:mi mathvariant="normal">P</mml:mi><mml:msubsup><mml:mi mathvariant="normal">O</mml:mi><mml:mn>4</mml:mn><mml:mo>−</mml:mo></mml:msubsup></mml:mrow></mml:mrow></mml:math></inline-formula> to <inline-formula><mml:math xmlns:mml="http://www.w3.org/1998/Math/MathML" id="mm58" overflow="scroll"><mml:mrow><mml:mrow><mml:mi mathvariant="normal">H</mml:mi><mml:mi mathvariant="normal">P</mml:mi><mml:msubsup><mml:mi mathvariant="normal">O</mml:mi><mml:mn>4</mml:mn><mml:mrow><mml:mn>2</mml:mn><mml:mo>−</mml:mo></mml:mrow></mml:msubsup></mml:mrow></mml:mrow></mml:math></inline-formula> serves as an important biological buffer system, which operates in the internal fluid of all cells, stabilizing the pH at around 7.21 (in mammals, pH = 6.9–7.4). Thus, the speciation curves of phosphoric acid may aid, at least to some extent, in understanding the effect of pH on the electrochemical deposition of CaPs [<xref rid="B184-materials-10-00334" ref-type="bibr">184</xref>]. At 37 °C, the dissociation constants of phosphoric acid are [<xref rid="B184-materials-10-00334" ref-type="bibr">184</xref>]:
<disp-formula id="FD4-materials-10-00334"><label>(5)</label><mml:math xmlns:mml="http://www.w3.org/1998/Math/MathML" id="mm59" overflow="scroll"><mml:mrow><mml:mrow><mml:msub><mml:mi mathvariant="normal">H</mml:mi><mml:mn>3</mml:mn></mml:msub><mml:mi mathvariant="normal">P</mml:mi><mml:msub><mml:mi mathvariant="normal">O</mml:mi><mml:mn>4</mml:mn></mml:msub><mml:mo>→</mml:mo><mml:msub><mml:mi mathvariant="normal">H</mml:mi><mml:mn>2</mml:mn></mml:msub><mml:mi mathvariant="normal">P</mml:mi><mml:msubsup><mml:mi mathvariant="normal">O</mml:mi><mml:mn>4</mml:mn><mml:mo>−</mml:mo></mml:msubsup><mml:mo>+</mml:mo><mml:msup><mml:mi mathvariant="normal">H</mml:mi><mml:mo>+</mml:mo></mml:msup><mml:mtext>  </mml:mtext><mml:mi mathvariant="normal">p</mml:mi><mml:msub><mml:mi>K</mml:mi><mml:mn>1</mml:mn></mml:msub><mml:mo>=</mml:mo><mml:mn>2.207</mml:mn></mml:mrow></mml:mrow></mml:math></disp-formula>
<disp-formula id="FD5-materials-10-00334"><label>(6)</label><mml:math xmlns:mml="http://www.w3.org/1998/Math/MathML" id="mm60" overflow="scroll"><mml:mrow><mml:mrow><mml:msub><mml:mi mathvariant="normal">H</mml:mi><mml:mn>2</mml:mn></mml:msub><mml:mi mathvariant="normal">P</mml:mi><mml:msubsup><mml:mi mathvariant="normal">O</mml:mi><mml:mn>4</mml:mn><mml:mo>−</mml:mo></mml:msubsup><mml:mo>→</mml:mo><mml:mi mathvariant="normal">H</mml:mi><mml:mi mathvariant="normal">P</mml:mi><mml:msubsup><mml:mi mathvariant="normal">O</mml:mi><mml:mn>4</mml:mn><mml:mrow><mml:mn>2</mml:mn><mml:mo>−</mml:mo></mml:mrow></mml:msubsup><mml:mo>+</mml:mo><mml:msup><mml:mi mathvariant="normal">H</mml:mi><mml:mo>+</mml:mo></mml:msup><mml:mtext>  </mml:mtext><mml:mi mathvariant="normal">p</mml:mi><mml:msub><mml:mi>K</mml:mi><mml:mn>2</mml:mn></mml:msub><mml:mo>=</mml:mo><mml:mn>7.182</mml:mn></mml:mrow></mml:mrow></mml:math></disp-formula>
<disp-formula id="FD6-materials-10-00334"><label>(7)</label><mml:math xmlns:mml="http://www.w3.org/1998/Math/MathML" id="mm61" overflow="scroll"><mml:mrow><mml:mrow><mml:mi mathvariant="normal">H</mml:mi><mml:mi mathvariant="normal">P</mml:mi><mml:msubsup><mml:mi mathvariant="normal">O</mml:mi><mml:mn>4</mml:mn><mml:mrow><mml:mn>2</mml:mn><mml:mo>−</mml:mo></mml:mrow></mml:msubsup><mml:mo>→</mml:mo><mml:mi mathvariant="normal">P</mml:mi><mml:msubsup><mml:mi mathvariant="normal">O</mml:mi><mml:mn>4</mml:mn><mml:mrow><mml:mn>3</mml:mn><mml:mo>−</mml:mo></mml:mrow></mml:msubsup><mml:mo>+</mml:mo><mml:msup><mml:mi mathvariant="normal">H</mml:mi><mml:mo>+</mml:mo></mml:msup><mml:mtext>  </mml:mtext><mml:mi mathvariant="normal">p</mml:mi><mml:msub><mml:mi>K</mml:mi><mml:mn>3</mml:mn></mml:msub><mml:mo>=</mml:mo><mml:mn>12.023</mml:mn></mml:mrow></mml:mrow></mml:math></disp-formula></p><p>With the aid of a chemical equilibrium code, for example, the speciation curves shown in <xref ref-type="fig" rid="materials-10-00334-f010">Figure 10</xref> can be constructed. This figure shows, for example, that when depositing from an electrolyte solution at pH = 6.0, both <inline-formula><mml:math xmlns:mml="http://www.w3.org/1998/Math/MathML" id="mm62" overflow="scroll"><mml:mrow><mml:mrow><mml:msub><mml:mi mathvariant="normal">H</mml:mi><mml:mn>2</mml:mn></mml:msub><mml:mi mathvariant="normal">P</mml:mi><mml:msubsup><mml:mi mathvariant="normal">O</mml:mi><mml:mn>4</mml:mn><mml:mo>−</mml:mo></mml:msubsup></mml:mrow></mml:mrow></mml:math></inline-formula> (majority) and <inline-formula><mml:math xmlns:mml="http://www.w3.org/1998/Math/MathML" id="mm63" overflow="scroll"><mml:mrow><mml:mrow><mml:mi mathvariant="normal">H</mml:mi><mml:mi mathvariant="normal">P</mml:mi><mml:msubsup><mml:mi mathvariant="normal">O</mml:mi><mml:mn>4</mml:mn><mml:mrow><mml:mn>2</mml:mn><mml:mo>−</mml:mo></mml:mrow></mml:msubsup></mml:mrow></mml:mrow></mml:math></inline-formula> exist in the solution [<xref rid="B765-materials-10-00334" ref-type="bibr">765</xref>], hence both can participate in the precipitation of a CaP coating. When increasing the pH to 7.4, <inline-formula><mml:math xmlns:mml="http://www.w3.org/1998/Math/MathML" id="mm64" overflow="scroll"><mml:mrow><mml:mrow><mml:mi mathvariant="normal">H</mml:mi><mml:mi mathvariant="normal">P</mml:mi><mml:msubsup><mml:mi mathvariant="normal">O</mml:mi><mml:mn>4</mml:mn><mml:mrow><mml:mn>2</mml:mn><mml:mo>−</mml:mo></mml:mrow></mml:msubsup></mml:mrow></mml:mrow></mml:math></inline-formula> becomes the major species in solution. In order to allow reactions that consume <inline-formula><mml:math xmlns:mml="http://www.w3.org/1998/Math/MathML" id="mm65" overflow="scroll"><mml:mrow><mml:mrow><mml:mi mathvariant="normal">P</mml:mi><mml:msubsup><mml:mi mathvariant="normal">O</mml:mi><mml:mn>4</mml:mn><mml:mrow><mml:mn>3</mml:mn><mml:mo>−</mml:mo></mml:mrow></mml:msubsup></mml:mrow></mml:mrow></mml:math></inline-formula>, the local pH must first increase significantly [<xref rid="B185-materials-10-00334" ref-type="bibr">185</xref>,<xref rid="B765-materials-10-00334" ref-type="bibr">765</xref>]. In <xref ref-type="fig" rid="materials-10-00334-f010">Figure 10</xref>, TTCP is marked in red under <inline-formula><mml:math xmlns:mml="http://www.w3.org/1998/Math/MathML" id="mm66" overflow="scroll"><mml:mrow><mml:mrow><mml:mi mathvariant="normal">P</mml:mi><mml:msubsup><mml:mi mathvariant="normal">O</mml:mi><mml:mn>4</mml:mn><mml:mrow><mml:mn>3</mml:mn><mml:mo>−</mml:mo></mml:mrow></mml:msubsup></mml:mrow></mml:mrow></mml:math></inline-formula> because it cannot be precipitated from aqueous solutions (see <xref ref-type="sec" rid="sec6dot9-materials-10-00334">Section 6.9</xref>). OCP and HAp are marked in red with a question mark under <inline-formula><mml:math xmlns:mml="http://www.w3.org/1998/Math/MathML" id="mm67" overflow="scroll"><mml:mrow><mml:mrow><mml:mi mathvariant="normal">H</mml:mi><mml:mi mathvariant="normal">P</mml:mi><mml:msubsup><mml:mi mathvariant="normal">O</mml:mi><mml:mn>4</mml:mn><mml:mrow><mml:mn>2</mml:mn><mml:mo>−</mml:mo></mml:mrow></mml:msubsup></mml:mrow></mml:mrow></mml:math></inline-formula> because many publications wrongly use the term orthophosphate with respect to formation of HAp and other CaPs, whereas this term specifically refers to <inline-formula><mml:math xmlns:mml="http://www.w3.org/1998/Math/MathML" id="mm68" overflow="scroll"><mml:mrow><mml:mrow><mml:mi mathvariant="normal">P</mml:mi><mml:msubsup><mml:mi mathvariant="normal">O</mml:mi><mml:mn>4</mml:mn><mml:mrow><mml:mn>3</mml:mn><mml:mo>−</mml:mo></mml:mrow></mml:msubsup></mml:mrow></mml:mrow></mml:math></inline-formula>. Furthermore, from <xref ref-type="sec" rid="sec6-materials-10-00334">Section 6</xref> one may mistakenly conclude that OCP, TCP, ACP, CDHA and HAp are all associated with the “third acidity of phosphoric acid” (namely, with <inline-formula><mml:math xmlns:mml="http://www.w3.org/1998/Math/MathML" id="mm69" overflow="scroll"><mml:mrow><mml:mrow><mml:mi mathvariant="normal">P</mml:mi><mml:msubsup><mml:mi mathvariant="normal">O</mml:mi><mml:mn>4</mml:mn><mml:mrow><mml:mn>3</mml:mn><mml:mo>−</mml:mo></mml:mrow></mml:msubsup></mml:mrow></mml:mrow></mml:math></inline-formula>). However, from Equations (8) and (10)–(12) it is evident that both OCP and HAp can form in chemical reactions that involve either <inline-formula><mml:math xmlns:mml="http://www.w3.org/1998/Math/MathML" id="mm70" overflow="scroll"><mml:mrow><mml:mrow><mml:mi mathvariant="normal">P</mml:mi><mml:msubsup><mml:mi mathvariant="normal">O</mml:mi><mml:mn>4</mml:mn><mml:mrow><mml:mn>3</mml:mn><mml:mo>−</mml:mo></mml:mrow></mml:msubsup></mml:mrow></mml:mrow></mml:math></inline-formula> or <inline-formula><mml:math xmlns:mml="http://www.w3.org/1998/Math/MathML" id="mm71" overflow="scroll"><mml:mrow><mml:mrow><mml:mi mathvariant="normal">H</mml:mi><mml:mi mathvariant="normal">P</mml:mi><mml:msubsup><mml:mi mathvariant="normal">O</mml:mi><mml:mn>4</mml:mn><mml:mrow><mml:mn>2</mml:mn><mml:mo>−</mml:mo></mml:mrow></mml:msubsup></mml:mrow></mml:mrow></mml:math></inline-formula> as a reactant. Finally, the columns of phases in <xref ref-type="fig" rid="materials-10-00334-f010">Figure 10</xref> are arranged in a descending order of solubility (see <xref ref-type="sec" rid="sec6-materials-10-00334">Section 6</xref>). Note that only orthophosphate salts are usually considered because metaphosphates and pyrophosphates hydrolyse in body fluids. It has been suggested that ED of CaPs is much different than that of metals and alloys. The former may have several routes, such as acid-base reactions that are facilitated by the local pH increase (as a result of cathodic polarization), precipitation in solution following the decrease in the solubility of the apatite phase in accordance with the solubility isotherms [<xref rid="B176-materials-10-00334" ref-type="bibr">176</xref>] as the local pH is increased (as a result of cathodic polarization), or precipitation in solution due to direct production of sufficient phosphate ions by electrochemical reactions at sufficiently cathodic potentials. Based on calculations of the limiting current densities of different possible cathodic reactions [<xref rid="B765-materials-10-00334" ref-type="bibr">765</xref>] and calculation of a remarkably high number of electrons transferred in the reaction [<xref rid="B185-materials-10-00334" ref-type="bibr">185</xref>] it was concluded that electrolysis of water plays a key role in the consumption of electrons and rapid increase of the local pH. Some of the possible chemical and electrochemical reactions leading to formation of CaPs in solution are listed below:
<disp-formula id="FD7-materials-10-00334"><label>(8)</label><mml:math xmlns:mml="http://www.w3.org/1998/Math/MathML" id="mm72" overflow="scroll"><mml:mrow><mml:mrow><mml:mn>5</mml:mn><mml:mi mathvariant="normal">C</mml:mi><mml:msup><mml:mi mathvariant="normal">a</mml:mi><mml:mrow><mml:mn>2</mml:mn><mml:mo>+</mml:mo></mml:mrow></mml:msup><mml:mo>+</mml:mo><mml:mn>3</mml:mn><mml:mi mathvariant="normal">P</mml:mi><mml:msubsup><mml:mi mathvariant="normal">O</mml:mi><mml:mn>4</mml:mn><mml:mrow><mml:mn>3</mml:mn><mml:mo>−</mml:mo></mml:mrow></mml:msubsup><mml:mo>+</mml:mo><mml:msup><mml:mrow><mml:mrow><mml:mo>(</mml:mo><mml:mrow><mml:mi mathvariant="normal">O</mml:mi><mml:mi mathvariant="normal">H</mml:mi></mml:mrow><mml:mo>)</mml:mo></mml:mrow></mml:mrow><mml:mo>−</mml:mo></mml:msup><mml:mo>→</mml:mo><mml:mrow><mml:mo>[</mml:mo><mml:mrow><mml:mi mathvariant="normal">H</mml:mi><mml:mi mathvariant="normal">A</mml:mi><mml:mi mathvariant="normal">p</mml:mi></mml:mrow><mml:mo>]</mml:mo></mml:mrow></mml:mrow></mml:mrow></mml:math></disp-formula>
<disp-formula id="FD8-materials-10-00334"><label>(9)</label><mml:math xmlns:mml="http://www.w3.org/1998/Math/MathML" id="mm73" overflow="scroll"><mml:mrow><mml:mrow><mml:mn>5</mml:mn><mml:mi mathvariant="normal">C</mml:mi><mml:mi mathvariant="normal">a</mml:mi><mml:mi mathvariant="normal">H</mml:mi><mml:mi mathvariant="normal">P</mml:mi><mml:msub><mml:mi mathvariant="normal">O</mml:mi><mml:mn>4</mml:mn></mml:msub><mml:mo>+</mml:mo><mml:msub><mml:mi mathvariant="normal">H</mml:mi><mml:mn>2</mml:mn></mml:msub><mml:mi mathvariant="normal">O</mml:mi><mml:mo>→</mml:mo><mml:mrow><mml:mo>[</mml:mo><mml:mrow><mml:mi mathvariant="normal">H</mml:mi><mml:mi mathvariant="normal">A</mml:mi><mml:mi mathvariant="normal">p</mml:mi></mml:mrow><mml:mo>]</mml:mo></mml:mrow><mml:mo>+</mml:mo><mml:mn>2</mml:mn><mml:msub><mml:mi mathvariant="normal">H</mml:mi><mml:mn>3</mml:mn></mml:msub><mml:mi mathvariant="normal">P</mml:mi><mml:msub><mml:mi mathvariant="normal">O</mml:mi><mml:mn>4</mml:mn></mml:msub></mml:mrow></mml:mrow></mml:math></disp-formula>
