Repository: ikathuria/groundwork

# GROUNDWORK

> *Type a research question. Get back a structured synthesis of the literature — key themes, open problems, methodology landscape, and a prioritized reading list.*

---

## What It Does

Keeping up with modern CS/AI literature is a full-time job. A field that had 200 relevant papers five years ago now publishes that many in a month. Knowing what has been tried, what is open, and what is worth reading next requires hours of manual search and synthesis that most researchers don't have.

GROUNDWORK compresses that process. You type a research question in plain language.

File: hypotheses/2026-04-25_shj-ni-cu-electroplated-front-grid/raw/protocols/2024-nrel-getting-ahead-of-curve-pv-assessment.txt (part 2 of 4)
4                                                                                       IEEE JOURNAL OF PHOTOVOLTAICS, VOL. 14, NO. 1, JANUARY 2024
modules by connecting the front side of one cell to the back of          configurations, which can use conventional busbars, or busbar-
the next. At the end of a cell string, a bus ribbon is used to           less approaches. The latter may introduce new processes and
connect the multiple tabbing ribbons together and wire them              materials that can require the development of new tests and stan-
into the junction box. This traditional interconnect technology          dards to assess long-term reliability [62]. Furthermore, tabbing
is shown at left in Fig. 7, where three tabbing ribbons are used         ribbons or wires may be entirely replaced by new materials such
to collect the current from the PV cell. The tabbing ribbons have        as ECA that enable zero-gap configurations through shingling.
rectangular cross sections and are typically made from copper            These changes could adversely affect cell stresses, if not properly
and coated with a layer of solder to facilitate soldering. A cell        designed, and increase cell fracture risk as outlined in [63].
using such an interconnect technology is typically referred to as        Sections IV-B and C discuss the geometry, process, and material
a three-busbar cell.                                                     changes in detail.
10                                                                                          IEEE JOURNAL OF PHOTOVOLTAICS, VOL. 14, NO. 1, JANUARY 2024




Fig. 7. Evolution of interconnection technology from traditional ribbon bonding on polycrystalline cells (blue) to zero-gap shingling with monocrystalline cells
(black). Grid fingers have been omitted for clarity (see Fig. 10 for details).


                                                                                   metallization consisting of grid fingers and busbars, as indicated
                                                                                   in the left-hand sketch in Fig. 10. Here, the electrical connection
                                                                                   between the busbar and tabbing ribbon is established through
                                                                                   soldering, which creates a metallurgical connection. A mod-
                                                                                   ification of this method is the so-called double-print process
                                                                                   [68]. Here, a two-step screen print process is used to increase
                                                                                   the height of grid fingers and busbars while decreasing their
                                                                                   width, keeping the cross-sectional area constant. This process
                                                                                   decreases shading losses by reducing the grid finger width [69]
                                                                                   and covering the surface area of the front-side metallization.
                                                                                   In the dual-print process, again a two-step process is used
                                                                                   [70]. However, here the grid fingers are printed in the first
                                                                                   step followed by a second step to add the busbars. Instead of
                                                                                   using a simple rectangular shape for the busbars, as shown in
                                                                                   the previous two processes, a dash-line pattern with dedicated
Fig. 8. Historical (2021) and projected (2022–2032) ITRPV data on market           solder pads is shown in the illustration, which depicts a more
shares by number of busbars, for double-side contacted cells in new and upgraded
lines, and for wafers of M10 size (182 mm × 182 mm) and larger [22].
                                                                                   modern approach to reduce the material input required for the
                                                                                   metallization [71]. Both tabbing ribbons and tabbing wires can
                                                                                   be used with the dual-print process, and soldering is used to
                                                                                   establish the electrical connection between the busbar and wire
                                                                                   or ribbon. In contrast, the structured foil approach eliminates
                                                                                   the soldering process by establishing an electrical connection
                                                                                   directly between the tabbing wire and grid fingers. Dedicated
                                                                                   busbars and soldering are omitted in this approach. Instead,
                                                                                   the wires are embedded in a polymer foil and placed between
Fig. 9. Geometry changes from flat ribbons (left) to round wires (right). The
arrows illustrate the impact of the geometry on the incident light reaching the    the cells during the lamination process [64]. The electrical
cell.                                                                              connections rely on establishing mechanical contact between
                                                                                   the grid fingers and the low-temperature solder-coated tabbing
                                                                                   wires during the lamination process (see Section IV-C for details
B. Geometry and Process Changes                                                    and consequences of this technology change).
   Geometry changes in interconnect technologies can be ob-                           The changes in interconnect geometry and manufacturing
served in Fig. 7 by the narrowing of the flat ribbons from left                    processes are being driven by the efficiency benefits due to
to right, which eventually turn into wires and disappear in the                    increasing the active cell area, reflecting more light onto the cell,
case of shingled cells. Multiwire approaches [64], [65], [66],                     and reducing or eliminating the gap between cells. In addition,
[67] improve efficiency by increasing the active cell area and                     the trend toward multiwire and shingling is driven by the need
leveraging light reflections off the wire. In Fig. 9, the impact on                for low-temperature interconnect approaches. Structured foil
incident light is illustrated by changing from a flat ribbon (left) to             and low-temperature solders lower the temperature requirements
a round wire interconnect (right). The round wire shades less of                   during the module packaging process and enable the use of new
the cell and reflects more light down onto the cell. These benefits                cell technologies, such as SHJ, that require lower processing
offset the efficiency loss caused by the additional shaded area due                temperatures after fabrication (see Section VI). Similarly, ECA
to more busbars. Ultimately, the shaded cell area is eliminated                    can be cured at lamination temperature or below and is, there-
through zero-gap approaches such as shingling.                                     fore, suitable for temperature-sensitive technologies. ITRPV
   Fig. 10 shows process changes from a traditional tabbing                        projections show round wires displacing flat ribbons over the
process (left) toward a structured foil approach (right) [64].                     next decade, with increased use of structured foil and shingled
Traditionally, a single print was used to create the front-side                    technologies as well (see Fig. 11).
ZUBOY et al.: GETTING AHEAD OF THE CURVE: ASSESSMENT OF NEW PV MODULE RELIABILITY RISKS                                                                          11




Fig. 10. Process changes. (a) Single print—a traditional tabbing process with few busbars and rectangular-shaped ribbons. (b) Double print—a modification of
the traditional tabbing process to increase the metallization height, while decreasing the covered cell area. (c) Dual print—grid fingers and busbars are printed in
separate steps, and in recent designs, more interconnects are used. (d) Busbarless—busbars are omitted, and only grid fingers are printed onto the cell.



                                                                                     been updated to account for all the emerging changes introduced
                                                                                     in new module designs. Hence, additional research is necessary
                                                                                     to assess whether the current standards are still sufficient to test
                                                                                     modern PV module designs and materials, which are covered in
                                                                                     the next section.


                                                                                     C. Interconnect Material Changes
                                                                                        Fig. 12 illustrates material changes, comparing traditional
                                                                                     metallurgical connections versus emerging connections relying
                                                                                     on mechanical contact to establish the electrical connectivity
                                                                                     of the interconnect. As shown in the first two diagrams from
                                                                                     the left, traditional metallurgical connections use conventional
                                                                                     tin–lead (Sn–Pb) solders to bond ribbons and wires to the busbars
                                                                                     across a wide contact area. In contrast, the last two diagrams
                                                                                     show emerging interconnect technologies based on establishing
                                                                                     a mechanical contact as the primary contacting mode instead
                                                                                     of a metallurgical connection and incorporating new materials,
Fig. 11. Historical (2016–2021) and projected (2022–2032) ITRPV data on
shares of interconnect technologies [17], [18], [19], [20], [21], [22]; structured   such as low-temperature solders (In–Sn, Sn–Bi) or ECA. The
foil diagram modified from [73].                                                     first diagram in the mechanical contact category shows the
                                                                                     structured foil technology described above. This technology
                                                                                     eliminates busbars and a dedicated soldering process. Instead,
   Some of these changes can be incorporated easily into ex-                         electrical contact between the tabbing wire and grid finger is
isting manufacturing processes (e.g., more busbars), but those                       established during the lamination process. The tabbing wire
requiring the introduction of new materials and processes require                    is coated in a low-temperature solder that is intended to es-
significant redesign of the entire PV module manufacturing                           tablish a metallurgical connection with the grid finger during
and packaging process. Structured foil approaches, for exam-                         lamination. However, thermomechanical fatigue resistance of
ple, introduce new manufacturing steps and require changes to                        low-temperature solders is generally poor when compared to
adjacent packaging materials such as thicker encapsulants to                         conventional solders, and—coupled with the small contact area
accompany the round wires, which are thicker than flat ribbons.                      of this interconnect type—there is reason to believe that the
They further introduce new materials such as low-temperature                         primary contacting mode is not a metallurgical joint but rather
solder alloys to establish a connection between the wire and the                     a mechanical contact. Furthermore, Sn–Bi alloys were found
cell metallization, which introduces potential reliability risks.                    to have thermal cycling acceleration factors of less than one,
Similarly, shingled cell approaches significantly change the                         which may require accelerated testing protocols different from
packaging process and the structural integrity of the whole                          those used for conventional modules [62]. In the fourth dia-
module while introducing new materials such as ECA [72].                             gram, an ECA—consisting of conductive particles in a polymer
Current qualification standards such as IEC 61215 have not yet                       matrix—connects shingled cells directly without the need for an
12                                                                                             IEEE JOURNAL OF PHOTOVOLTAICS, VOL. 14, NO. 1, JANUARY 2024




Fig. 12. Material changes related to interconnect technologies that use a metallurgical connection versus a mechanical contact to establish an electrical connection
between tabbing ribbons or wires and the cell metallization.


                                                                                   degradation mechanisms such as debonding or corrosion of
                                                                                   nonsilver conductive particles [45], [80], [81].


                                                                                                                   V. BIFACIAL
                                                                                      This section discusses technology trends and reliability im-
                                                                                   plications related to bifacial modules, including the implications
                                                                                   of using thinner glass, transparent backsheets, and encapsulants
                                                                                   based on polyolefin elastomer (POE).
                                                                                      The market share of bifacial modules—typically with glass-
                                                                                   glass configurations—has been increasing. Bifacial modules
                                                                                   yield more power than monofacial modules because their cells
                                                                                   are exposed to light on front and rear surfaces, which is effective
                                                                                   for current p-type PERC cell technologies and is even more
Fig. 13. Historical (2016–2021) and projected (2022–2032) ITRPV data on            effective for emerging n-type technologies (see Section VI).
shares of interconnect materials [17], [18], [19], [20], [21], [22].               Bifacial modules are used primarily in utility-scale systems [22]
                                                                                   and are suitable for use on flat rooftops; typical sloped residential
                                                                                   rooftop installations do not provide significant bifacial gain [82].
additional ribbon or wire. The electrical connection is created                    The proliferation of bifacial technologies has also been driven by
through shrinkage of the polymer matrix during curing, which                       the decreasing cost difference between monofacial and bifacial
causes the conductive particles to mechanically contact each                       modules [83], [84], [85]. In the United States, an import tariff
other and establishes a conductive path.                                           exemption has further enhanced the competitiveness of bifacial
   Such material changes are being driven by the other inter-                      modules [82].
connect trends discussed above but also by factors including                          ITRPV [22] projections show the bifacial module market
regulatory restrictions on lead content in solders and the desire to               share increasing from 30% in 2022 to 60% in 2032, with most
cut costs by reducing silver use [74]. Additional drivers include                  of those modules in a glass–glass configuration (see Fig. 14).
the need to reduce cell stresses introduced during the soldering                   Modules with front glass and transparent polymer backsheets,
process [75] and to accommodate new cell technologies, such                        which are not specified here, could also play a role, depending on
as SHJ, that require low-temperature interconnects [76].                           whether their cost premium over glass–glass modules decreases.
   ITRPV projections show a decrease in solders that contain                          Bifacial module designs could experience new degradation
lead and an increase in lead-free solders over time (see Fig. 13).                 and failure mechanisms that have not been present in traditional
Historically, conventional solders were associated with lead-                      monofacial designs. For example, the greater weight of glass–
containing solder such as Sn–Pb alloys, and lead-free solders                      glass modules is driving a trend toward thinner glass, but thinner
were associated with low-temperature solders such as In–Sn                         glass presents potential reliability risks (see Section V-A). In
or Sn–Bi alloys. However, this simplified distinction no longer                    addition, compared with glass-backsheet modules, glass–glass
holds true as solder advances are incorporating new materials                      modules trap more of the acetic acid formed from the breakdown
into new alloys for conventional and low-temperature applica-                      of encapsulants based on ethylene–vinyl acetate (EVA), which
tions [77], [78]. Still, the ITRPV projections suggest a trend                     increases the risk of component corrosion. Using POE-based
toward lead-free solutions with regard to solders and ECA.                         encapsulants, which do not degrade to form acetic acid, can
   On the risk side, new solder alloys might have different                        mitigate this problem (see Section V-B).
mechanical, metallurgical, and chemical characteristics com-                          A bifacial structure may also change typical module and
pared with established materials, and new accelerated tests and                    cell degradation modes, including potential-induced degradation
standards will be needed to address the change away from metal-                    (PID) [86]. PID refers to several different mechanisms that
lurgical connections toward interconnects based on mechanical                      result from the high potential difference between cells and the
contact [65], [79]. For ECA, there are potential risks of new                      module frame during operation, and it can affect different cell
ZUBOY et al.: GETTING AHEAD OF THE CURVE: ASSESSMENT OF NEW PV MODULE RELIABILITY RISKS                                                            13




Fig. 14. Historical (2021) and projected (2022–2032) ITRPV data on bifacial   Fig. 15. Historical (2017–2021) and projected (2022–2032) ITRPV data on
and monofacial module, cell, and frontsheet–backsheet market shares [22].     module front and back glass thickness [18], [19], [20], [21], [22].


                                                                              with it, minimizing stresses. However, a rigid glass layer does not
architectures differently (including bifacial versus monofacial
                                                                              contract as easily with the encapsulant, resulting in higher cell
PERC cells). It ultimately results in power losses, but it can be
                                                                              deflections and stresses around the ribbon-shaped tap wires. This
mitigated at the system, module, or cell level, and it is sometimes
                                                                              mechanism is especially prominent in laminates using EVA-
reversible in the field. See, for example, [87] for a review.
                                                                              based encapsulants, leading to higher cell stresses compared
Shunting-type PID (PID-s) occurs owing to the diffusion of ions,
                                                                              with laminates using POE-based encapsulants. Changing from
specifically Na+ , from the front glass into the cell, decreasing
                                                                              EVA- to POE-based encapsulant reduces the effect of residual
shunt resistance [87]. Additional PID mechanisms can occur
                                                                              stresses in glass–glass type constructions because the storage
on the rear side of bifacial cells and modules: degradation due
                                                                              modulus and CTE for POE are lower than for EVA [98].
to polarization of the cell surface (PID-p) [88], [89], [90] and
corrosion of the silicon below the passivating layers PID (PIC-c)
[90], [91]. Current PID testing (IEC 62804-1 ed. 1) is optimized              A. Thinner Glass and Transparent Backsheets
for the monofacial configuration with the goal of detecting                      Making glass thinner than the standard 3.2 mm is one solution
PID-s. However, performing only IEC 62804-1 ed. 1 may cause                   to the challenges presented by heavy, large bifacial modules.
effects unique to bifacial modules to go undetected; updated PID              Thinner glass reduces transportation and installation costs, and
testing for bifacial cells and modules should be considered [92].             it enhances solar transmittance. ITRPV projections show front
Some PID mechanisms may be mitigated by encapsulant choice                    glass thicker than 3 mm losing market share primarily to glass
(see Section V-B).                                                            between 2 and 3 mm thick (see Fig. 15). The diamond symbols
   Currently, there are contradictory results with respect to                 in Fig. 15 show the parallel trend for back glass thickness. Most
any difference in module operating temperature for glass–glass                back glass is already thinner than front glass, at 2 to 3 mm (see the
and glass–backsheet configurations [93], [94]. Higher operating               area between the purple and gray diamonds), and it is projected
temperatures are undesirable for two reasons. First, the increased            to continue thinning over time.
temperature (reversibly) reduces power output by reducing cell                   Potential risks of thinner glass include reduced structural
efficiency [95]. Second, the increased temperature can accelerate             integrity and resistance to damage of modules from severe
irreversible degradation processes, risking module reliability                weather events and handling during installation. Thinner glass
[96]. Glass is a better thermal conductor compared to polymer                 can also require a change in the heat treatment process. Tem-
backsheets and may dissipate heat more quickly, mitigating such               pered glass thinner than about 3 mm is not widely available
concerns. Further studies are required to identify and validate               owing to fabrication difficulties and high costs. Alternative
whether glass–glass and glass–backsheet modules consistently                  treatments for thin glass—including heat strengthening and
run at similar temperatures.                                                  chemical toughening—affect the mechanical properties of the
   Initially, glass–glass module designs were expected to re-                 glass sheet [99]. Both heat-strengthened and tempered glass are
duce cell fracture risk by moving cells closer to the neutral                 treated through a high-temperature anneal followed by a quench,
axis of the PV laminate [96]. However, recent work suggests                   resulting in compressive stresses at the outer surface of the
that glass–glass module designs may introduce higher residual                 glass. The modulus of elasticity after the heat treatment remains
stresses into the cells during the lamination process compared                unchanged, but the material strength increases proportionally to
with traditional glass–backsheet designs [97], [98]. As the en-               the rate of the quenching step. Tempered glass is quenched at a
capsulant contracts, a typical polymer backsheet can contract                 faster rate, which makes it stronger than heat-strengthened glass
14                                                                             IEEE JOURNAL OF PHOTOVOLTAICS, VOL. 14, NO. 1, JANUARY 2024



and less likely to fracture, given the same dimensions [100].
In addition, changing from tempered to heat-strengthened glass
changes the fracture pattern. Heat-strengthened glass fractures
into much larger pieces, whereas tempered glass fractures into
small pieces. Chemical toughening also induces compressive
stresses at the outer surface of thin glass layers and increases
the material strength, but its application is limited by high
processing costs [101].
   More testing and characterization are needed to better un-
derstand the reliability of using thin, heat-strengthened glass
instead of thicker, tempered glass in modules [96]. Thinner, heat-
strengthened glass with an inherently lower material strength
will change the resistance of modules to hail impacts, although
active mitigation options such as smart-stowing trackers could
help prevent module damage from severe weather events [102].
Current hail testing procedures (ASTM E1038 and IEC 61215)
                                                                     Fig. 16. Historical (2021) and projected (2022–2032) ITRPV data on encap-
might not be sufficient for the new locations in which PV is being   sulant material market shares [17], [18], [19], [20], [21], [22].
deployed and might need to be updated with more representative
hail information. Glass testing is further complicated by inter-
actions with other module trends such as increasing module size      side groups; it eliminates the acetic acid problem because it does
(see Section III). Updated testing and standards are needed to       not have a vinyl acetate side group and thus does not form acetic
appropriately account for thinner glass designs and should be        acid during degradation [113]. Moreover, POE-based encapsu-
carefully considered separately from other module variables.         lants typically have a greater volume resistivity and lower water
   Transparent polymer backsheets are another option for reduc-      vapor transmission rate than EVA-based encapsulants, and these
ing the weight of bifacial modules [103]. Similar to traditional     characteristics result in less PID [107], [112], [114], [115], [116],
backsheets, transparent backsheets in bifacial modules offer         [117], [118], [119].
corrosion resistance and easier manufacturing [96], [103], [104].       Factors hindering POE use include its higher cost and lower
Smith et al. [104] demonstrated that transparent backsheets          light transmission compared to EVA [120]. Still, ITRPV pro-
are appropriate for bifacial modules but care must be taken          jections show the use of EVA-based encapsulants decreasing
when designing the backsheet layers, particularly in relation        over time, while the shares of encapsulants based on POE and
to their susceptibility to UV degradation. Transparent polymer       extruded EVA with POE increase up to about a third of the
backsheets require additional accelerated and field testing to       market within a decade (see Fig. 16).
understand their long-term reliability [104].                           Reliability risks associated with using POE in modules are
                                                                     largely associated with a lack of long-term durability testing.
                                                                     Such risks may be compounded by using POE with bills of
B. Polyolefin-Based Encapsulants
                                                                     materials optimized for EVA, which may affect the adhesion
   Encapsulants are polymer materials that include many ad-          of the encapsulant to other components [107]. POE may also
ditives, including adhesion promoters, UV stabilizers, and so        be associated with longer manufacturing times and narrower
forth. Because of variability in composition and processing,         control windows for temperature, which might necessitate im-
encapsulant properties and reliability can vary widely by manu-      proved process and quality control. In addition, reliability risks
facturer. In this article, we compare “EVA-based encapsulants”       might be introduced by manufacturing processes meant to re-
with “POE-based encapsulants,” but we acknowledge that the           duce manufacturing costs. One such process is the use of mixed
resulting generalizations may not hold true across all potential     encapsulants (e.g., EVA in the front for lower cost and increased
encapsulant formulations based on these materials.                   transmission and POE in the rear for reduced corrosion and PID),
   The trend toward bifacial modules is contributing to the          which might introduce new, unknown failure modes given the
increased use of POE-based encapsulants and decreased use of         differences in material properties. Another process is the use of
EVA-based encapsulants. EVA is a semicrystalline copolymer           coextruded encapsulants, where a thinner layer of POE is sand-
of ethylene and 28%–33% vinyl acetate, with curing agents to         wiched between two layers of EVA to reach the desired thickness
induce crosslinking of the polymer chains during the lamination      [120]. The coextruded encapsulant reduces the lamination time
step [105]. EVA degrades in the presence of moisture to form         and improves adhesion to glass [120]. However, understanding
acetic acid [106], [107], [108]. Acetic acid can typically escape    of the long-term reliability of this approach is limited by a lack of
a glass–polymer module through the permeable polymer back-           accelerated and field testing as well as a lack of known products
sheet [106]. However, in a glass–glass module, the acetic acid       using it. The recently published IEC TS 63209-2 is intended to
diffuses at a slower rate and may result in accelerated oxidation    provide a menu of tests to evaluate the long-term durability of
and corrosion of the interconnection and metallized layers [106],    polymeric materials and combinations of materials, and it would
[109], [110], [111]. POE is also a semicrystalline copolymer,        provide important data for evaluating new materials and module
generally composed of a polyethylene backbone with different         designs.
ZUBOY et al.: GETTING AHEAD OF THE CURVE: ASSESSMENT OF NEW PV MODULE RELIABILITY RISKS                                                                15



                                                                                       TOPCon cells have high efficiencies due to the physical
                                                                                    separation of the rear metal layer from the bulk silicon by
                                                                                    a tunnel oxide layer, which improves surface passivation and
                                                                                    VOC up to approximately 720 mV. TOPCon cells have a higher
                                                                                    bifaciality factor compared with PERC cells while using many of
                                                                                    the same fundamental manufacturing processes, so industrial fa-
                                                                                    miliarity might promote TOPCon adoption. SHJ cells have high
                                                                                    efficiencies due to superior surface passivation accomplished
                                                                                    through intrinsic amorphous silicon layers, labeled “i-type a-Si”
                                                                                    in the figure. This increases VOC as high as 750 mV, higher
                                                                                    than TOPCon, while achieving very high bifaciality. On the
                                                                                    other hand, SHJ has a substantially different manufacturing
                                                                                    process compared with PERC or TOPCon, along with higher
                                                                                    manufacturing equipment costs, which could hinder widespread
                                                                                    introduction into the market.
Fig. 17. Historical (2016–2021) and projected (2022–2032) ITRPV data on                Further n-type efficiency gains are possible with interdigi-
cell technologies (ITRPV cell categories reclassified by authors to highlight key   tated back contact (IBC) cell structures (called “back contact”
trends) [17], [18], [19], [20], [21], [22].
                                                                                    in Fig. 17), which combine the high-efficiency potential of
                                                                                    n-type TOPCon or SHJ surface passivation while eliminating
                        VI. CELL TECHNOLOGY                                         the self-shading of the front contacts [129]. IBC concepts have
   Fig. 17 shows past and predicted cell transitions in terms                       historically produced very high efficiencies in laboratories and
of market share, synthesized from ITRPV. All silicon wafers                         factory production but commercially have been limited primarily
are intentionally doped with impurity atoms to tune electronic                      to premium market segments (e.g., rooftop PV systems) owing
properties: those doped with boron or gallium (electron accep-                      to their high cost [130]. Relatively high projected costs limit the
tors in silicon) are called p-type, whereas wafers doped with                       market shares of this technology, as shown in Fig. 17.
phosphorus (an electron donor in silicon) are called n-type and                        While the anticipated transition from gallium-doped p-type
have opposite polarity. Monocrystalline p-type PERC is the                          to n-type cells is primarily motivated by performance, n-type
dominant silicon technology in 2022, having rapidly replaced                        cells also offer reliability benefits, e.g., through lower LETID
p-type Al-BSF. ITRPV projects a transition toward n-type cells                      risk. LETID degrades performance when susceptible wafers are
over the next decade, with n-type technologies achieving a                          exposed to light at temperatures above ∼50 °C, and it is caused
market share of 60% in 2032 (see Fig. 17). PV Tech projects                         at least in part by hydrogen in the silicon bulk. It can be mitigated
a faster transition, with n-type technologies achieving a market                    via a number of factory approaches that essentially manipulate
share of 90% by 2030 [15].                                                          the quantity and chemical state of hydrogen in the cell [131].
   Fig. 18 shows cross-section schematics of the cell architec-                     LETID can occur in n-type wafers, but the risk seems to be
tures discussed here. A recent review by Ballif et al. [121]                        reduced in n-type cell architectures, possibly due to reduced
addresses the improvements associated with these architectures.                     hydrogen introduced into the wafer bulk in n-type cell processing
PERC cells improved upon Al-BSF by improving rear surface                           and/or other factors related to the precise processing history of
passivation, resulting in open-circuit voltage (VOC) gain from                      the cells [131].
∼640 to ∼680 mV in the best industrial devices of each type.                           PID mechanisms need further investigation for n-type cells.
Common PERC cell reliability issues include LID due to boron–                       As described in Section V, p-type PERC cells (particularly
oxygen defects, light- and elevated temperature-induced degra-                      when bifacial) have been susceptible to several PID mechanisms;
dation (LETID), and PID (see Section V). Boron–oxygen LID                           some of these have also been observed in some experiments on
reduces performance when susceptible cells are exposed to light                     n-type cells. However, different n-type cell architectures exhibit
but has been mitigated by a hydrogenation step [122], [123] and                     different trends and susceptibility, and many open questions
the transition away from boron-doped wafers, which produce                          remain [132], [133]. Cells with a transparent conducting oxide
