Repository: ikathuria/groundwork

# GROUNDWORK

> *Type a research question. Get back a structured synthesis of the literature — key themes, open problems, methodology landscape, and a prioritized reading list.*

---

## What It Does

Keeping up with modern CS/AI literature is a full-time job. A field that had 200 relevant papers five years ago now publishes that many in a month. Knowing what has been tried, what is open, and what is worth reading next requires hours of manual search and synthesis that most researchers don't have.

GROUNDWORK compresses that process. You type a research question in plain language. GROUNDWORK does **deep literature search** — pulling 35–45 high-signal papers from arXiv, Semantic Scholar, OpenReview, and Papers With Code — then **compiles a structured wiki** of everything it learned, then **renders a Research Brief**: a web page that gives you the landscape of a field in a format a researcher can skim in 90 seconds and drill into for an hour.

---

## How It Works

GROUNDWORK runs three agent passes per research question. Each pass produces an inspectable artifact you can open and read.

### Pass 1 — Literature Search → `raw/`

The research agent fans out across arXiv, Semantic Scholar, OpenReview, and Papers With Code. It pre-filters candidates using citation counts and venue signals, then downloads the top 35–45 papers into a local `raw/` folder. **This is the immutable source of truth.** All downloads, all on disk.

### Pass 2 — Wiki Compilation → `wiki/`

The wiki agent reads every source in `raw/` and synthesises an Obsidian-compatible markdown vault. Every paper gets its own page. Every method, concept, dataset, and open problem gets its own page. Everything is interlinked. You can open the vault in Obsidian and walk the graph.

The wiki is **the evidence layer** — not hidden infrastructure, a first-class artifact you can browse and correct.

### Pass 3 — Research Brief → `plan/` + Web UI

The synthesis agent reads the wiki and renders the **Research Brief**: a web page that delivers the field landscape in three layers.

| Layer | What's there |
|---|---|
| **Hero** | Research question, domain, landscape verdict (active / emerging / saturated), 1-paragraph executive summary |
| **Key Themes** | Numbered themes, each with evidence summary and citations |
| **Research Gaps** | What's unanswered, with suggested directions and open questions |
| **Methodology Landscape** | Comparison of approaches used in the literature |
| **Reading List** | Prioritised, annotated — like recommendations from a great advisor |
| **Wiki Drilldown** | Every method, concept, dataset, and open problem links into the wiki |

---

## Running It

### Web UI (recommended)

```bash
npm install
npm run dev
```

Open `http://localhost:3000`, type a research question, and watch the pipeline run.

### Claude Code slash commands

Open Claude Code in the repo root. The pipeline slash commands live in `.claude/commands/`:

```
/pass-1 2026-05-01_diffusion-code-generation "How are diffusion models applied to code generation?"
/pass-2 2026-05-01_diffusion-code-generation
/pass-3 2026-05-01_diffusion-code-generation
```

Two incremental skills are also available:

```
/ingest-source 2026-05-01_diffusion-code-generation https://arxiv.org/abs/...
/apply-correction path/to/correction.json
```

---

## Folder Structure

```
groundwork/
  hypotheses/
    2026-05-01_diffusion-code-generation/
      hypothesis.md        ← research question + metadata
      raw/                 ← downloaded papers (immutable)
      wiki/                ← compiled knowledge graph
      plan/                ← rendered Research Brief
      session.log.md
    2026-05-01_llm-theorem-proving/
      ...
  commons/                 ← cross-topic methods, concepts, datasets, open-problems
    methods/  concepts/  datasets/  open-problems/  corrections.log.md
  .claude/commands/        ← slash command prompts (/pass-1, /pass-2, /pass-3, ...)
  .claude/skills/          ← detailed skill specs (referenced by commands)
```

Open the whole repo in Obsidian to walk the knowledge graph. Paper nodes, method nodes, open-problem nodes — all interlinked.

---

## The Learning Loop

When you review a Research Brief and find something wrong — a method mischaracterised, an open problem now solved — you can write a correction back into the wiki:

```
/apply-correction correction.json
```

The correction writes to the relevant `commons/` page.

## Sample Research Questions

| Domain | Question |
|---|---|
| NLP | How are large language models applied to low-resource machine translation? |
| ML Systems | What are the state-of-the-art approaches to efficient inference for LLMs on edge devices? |
| RL | How is reinforcement learning from human feedback used to align language models? |
| Theory | What is known about the theoretical basis for in-context learning in transformers? |
| CV | How do diffusion models compare to GANs for image synthesis quality and diversity? |

---

File: hypotheses/2026-04-25_shj-ni-cu-electroplated-front-grid/raw/protocols/2014-nrel-pv-module-qualification-plus.txt (part 1 of 3)
Photovoltaic Module
Qualification Plus Testing
Sarah Kurtz, John Wohlgemuth, Michael Kempe,
Nick Bosco, Peter Hacke, Dirk Jordan,
David C. Miller, and Timothy J. Silverman
National Renewable Energy Laboratory

Nancy Phillips
3M

Thomas Earnest
DuPont

Ralph Romero
Black & Veatch




NREL is a national laboratory of the U.S. Department of Energy
Office of Energy Efficiency & Renewable Energy
Operated by the Alliance for Sustainable Energy, LLC.
This report is available at no cost from the National Renewable Energy
Laboratory (NREL) at www.nrel.gov/publications.

Technical Report
NREL/TP-5200-60950
December 2013

Contract No. DE-AC36-08GO28308
                                       Photovoltaic Module
                                       Qualification Plus Testing
                                       Sarah Kurtz, John Wohlgemuth, Michael Kempe,
                                       Nick Bosco, Peter Hacke, Dirk Jordan,
                                       David C. Miller, and Timothy J. Silverman
                                       National Renewable Energy Laboratory

                                       Nancy Phillips
                                       3M

                                       Thomas Earnest
                                       DuPont

                                       Ralph Romero
                                       Black & Veatch
                                       Prepared under Task No. SS13.5510




                                       NREL is a national laboratory of the U.S. Department of Energy
                                       Office of Energy Efficiency & Renewable Energy
                                       Operated by the Alliance for Sustainable Energy, LLC.
                                       This report is available at no cost from the National Renewable Energy
                                       Laboratory (NREL) at www.nrel.gov/publications.

National Renewable Energy Laboratory   Technical Report
15013 Denver West Parkway              NREL/TP-5200-60950
Golden, CO 80401                       December 2013
303-275-3000 • www.nrel.gov
                                       Contract No. DE-AC36-08GO28308
                                                             NOTICE

This report was prepared as an account of work sponsored by an agency of the United States government.
Neither the United States government nor any agency thereof, nor any of the participating companies, nor any of
their employees, makes any warranty, express or implied, or assumes any legal liability or responsibility for the
accuracy, completeness, or usefulness of any information, apparatus, product, or process disclosed, or
represents that its use would not infringe privately owned rights. Reference herein to any specific commercial
product, process, or service by trade name, trademark, manufacturer, or otherwise does not necessarily
constitute or imply its endorsement, recommendation, or favoring by the United States government or any agency
thereof or any of the participating companies. The views and opinions of authors expressed herein do not
necessarily state or reflect those of the United States government or any agency thereof or any of the
participating companies.


                           This report is available at no cost from the National Renewable Energy Laboratory (NREL)
                           at www.nrel.gov/publications.

                           Available electronically at http://www.osti.gov/bridge

                           Available for a processing fee to U.S. Department of Energy
                           and its contractors, in paper, from:

                                     U.S. Department of Energy
                                     Office of Scientific and Technical Information
                                     P.O. Box 62
                                     Oak Ridge, TN 37831-0062
                                     phone: 865.576.8401
                                     fax: 865.576.5728
                                     email: mailto:reports@adonis.osti.gov

                           Available for sale to the public, in paper, from:

                                     U.S. Department of Commerce
                                     National Technical Information Service
                                     5285 Port Royal Road
                                     Springfield, VA 22161
                                     phone: 800.553.6847
                                     fax: 703.605.6900
                                     email: orders@ntis.fedworld.gov
                                     online ordering: http://www.ntis.gov/help/ordermethods.aspx



      Cover Photos: (left to right) photo by Pat Corkery, NREL 16416, photo from SunEdison, NREL 17423, photo by Pat Corkery, NREL
      16560, photo by Dennis Schroeder, NREL 17613, photo by Dean Armstrong, NREL 17436, photo by Pat Corkery, NREL 17721.

      Printed on paper containing at least 50% wastepaper, including 10% post consumer waste.
     Acknowledgments
     This work identifies standards that are being developed around the world and, therefore, is based
     on the efforts of many people. We are especially grateful for support from William Gambogi
     (DuPont), Kurt Scott (Atlas), Sean Fowler (Q-Lab Corporation), Charles Reid (STR),
     Govindasamy Tamizhmani (TUV Rheinland), Danny Cunningham (BP Solar), Jeanne Schwarz
     (Assurant), Tony Sample (European Commission, Joint Research Centre), Vivek Gade (Jabil),
     George Kelly (IEC), Paul Robusto (Miasole), Nathan Schweller (SunPower), Andy Nguyen
     (CNPV), and others for their reviews of the concepts and/or report. We are especially indebted to
     the U.S. members of the IEC backsheet weathering group for their efforts to identify the best UV
     test for backsheets. The portion of this work completed at the National Renewable Energy
     Laboratory was supported by the U.S. Department of Energy under Contract No. DE-AC36-
     08GO28308.




This report is available at no cost from the
National Renewable Energy Laboratory (NREL)          3
at www.nrel.gov/publications.
     Acronyms
             ANSI           American National Standards Institute

             ASME           American Society of Mechanical Engineers

             ASTM           ASTM International

             DML            Dynamic mechanical load

             DHWB           Damp heat with bias

             ESD            Electrostatic discharge

             EVA            Ethylene vinyl acetate

             IEC            International Electrotechnical Commission

             IECEE          Worldwide System for Conformity Testing and Certification
                            of Electrotechnical Equipment and Components

             ILAC           International Laboratory Accreditation Corporation

             ISO            International Organization for Standardization

             JPL            Jet Propulsion Lab

             NREL           National Renewable Energy Laboratory

             OTF            Outdoor test facility

             PET            Polyethylene terephthalate

             PV             Photovoltaic

             QMS            Quality management system

             SAE            Society of Automotive Engineers

             STR            Specialized Technology Resources, Inc.




This report is available at no cost from the
National Renewable Energy Laboratory (NREL)           4
at www.nrel.gov/publications.
     Executive Summary
     Reliability is a critical element of continued growth of the photovoltaic (PV) industry. Solar
     electricity can be cost competitive in many electricity markets today if solar panels can perform
     to warranted specifications for the length of their warranty, which is typically 25 years. Design
     qualification test protocols, such as IEC 61215 and IEC 61730, have been key to mitigating
     infant mortality, but continued improvements to these standards and beyond are necessary to
     ensure the overall reliability and durability of products going into the field. Because the adoption
     process of new standards can take years, it is desirable to make updated test methods available as
     soon as possible, even before they may be adopted as standards.
     This report summarizes some of the test methods that are in the midst of being adopted as
     standards and some that are being prepared for submission into the standards process. These
     “Qualification Plus” test methods support the following goals:
     •   Detect product weaknesses observed in the field that might not be caught by IEC 61215 and
         IEC 61730 before they cause failures in the field
     •   Optimize these test procedures more fully before they become standards
     •   Encourage manufacturers to begin to use the new tests in anticipation of the new standards
     •   Provide customers with additional information for choosing products that will last longer in
         the field.
     The proposal contains three parts:
         1. New or revised accelerated tests for components and modules including tests applying
            system-voltage bias, ultra-violet (UV) light, and mechanical stress
         2. Revised sampling procedures, including the requirement of random sampling from the
            production line
         3. Required audit of the quality management system.
     Incentive programs, PV customers, and insurance companies are encouraged to consider the
     results of these tests, but are cautioned against using them as a requirement for all types of solar
     energy collection equipment. The Qualification Plus tests are being recommended specifically
     for crystalline silicon modules with glass/polymeric backsheet construction. Thin-film and
     concentrator PV modules may also achieve improved durability and reliability by demonstrating
     similar attributes with tests not addressed in this report. The authors propose that these tests
     should be considered as optional at this time, and that thin-film and concentrator products may
     demonstrate similar durability in other ways.




This report is available at no cost from the
National Renewable Energy Laboratory (NREL)           5
at www.nrel.gov/publications.
     Table of Contents
     1      Introduction ............................................................................................................................. 7
         1.1      Motivation ........................................................................................................................ 7
         1.2      Purpose of This Report ..................................................................................................... 7
     2      Background ............................................................................................................................. 7
         2.1      Origin of Current Design Qualification Tests .................................................................. 7
         2.2      Testing Beyond IEC 61215 for Differentiation of PV Products ...................................... 8
         2.3      Identification of Failures Seen Today .............................................................................. 9
         2.4      Current Efforts to Improve Qualification Test Standards .............................................. 10
     3      Application of the Qualification Plus Testing ...................................................................... 12
     4      Rationale for Proposal........................................................................................................... 12
         4.1      Selection of New or Modified Accelerated Test Procedures ......................................... 12
            4.1.1        UV Exposure for Encapsulant Materials ................................................................ 14
            4.1.2        UV Exposure for Backsheets .................................................................................. 14
            4.1.3        UV Exposure for Cables and Connectors ............................................................... 15
            4.1.4        UV Exposure for Junction Boxes ........................................................................... 15
            4.1.5        Bypass Diode Thermal Test .................................................................................... 15
            4.1.6        Thermal Cycling ..................................................................................................... 16
            4.1.7        Dynamic (Cyclic) Mechanical Load ....................................................................... 16
            4.1.8        Enhanced Hot Spot ................................................................................................. 17
            4.1.9        Potential-Induced Degradation Testing .................................................................. 17
         4.2      Selection of Sampling and Test Procedures ................................................................... 18
         4.3      Audit of Quality Management System ........................................................................... 18
     5      Conclusions ........................................................................................................................... 19
     References ..................................................................................................................................... 20
     Appendix: Test Requirements for Qualification Plus Testing ...................................................... 24




This report is available at no cost from the
National Renewable Energy Laboratory (NREL)                                  6
at www.nrel.gov/publications.
     1 Introduction
     1.1 Motivation
     As the photovoltaic (PV) industry continues to develop, the vast size of deployments today
     requires optimization of product reliability. The safe operation, requisite service life, reliability,
     and durability of PV modules become increasingly important as incentives are reduced and the
     value of an investment in PV is reflected in the kilowatt hours (kWh) generated over the lifetime
     of the product. Solar electricity can be cost competitive in many electricity markets today [1] if
     solar panels can perform to warranted specifications for at least the length of their warranty,
     which is typically 25 years. But, it can be difficult to identify which PV modules will meet their
     warrantied performance level. Design qualification testing using tests such as IEC 61215 [2] and
     IEC 61730 [3,4] has been key for achieving high reliability. The continued maintenance of these
     standards and the development of new standards that address wear-out mechanisms will continue
     to improve the durability and reliability of products going into the field. However, the adoption
     of new standards can take multiple years and it is desirable for the PV community to be able to
     use the updated test methods as soon as possible, even before they may be adopted as standards.
     1.2 Purpose of This Report
     This report proposes a set of tests for Qualification Plus verification. It summarizes the
     motivation and logic behind each of the proposed tests based on degradation observed in the
     field and evidence that a new test could identify technical weakness that might lead to failure,
     and therefore prevent failure. Most of the proposed test methods are in the midst of being
     adopted as standards or are being prepared for submission into the standards process. This report
     also summarizes the proposed methods for sampling methodology and provides a review of the
     quality management system.

     2 Background
     2.1 Origin of Current Design Qualification Tests
     Today’s design qualification tests (IEC 61215, IEC 61646, and IEC 62108 [2,5,6]) were
     developed by the international PV community over several decades using field observations and
     scientific investigations of the observed failure modes. In the late 1970s, as an example of one of
     the contributors to the development of these tests, the Jet Propulsion Lab (JPL) executed a series
     of block buys of PV modules that passed successively harsher accelerated tests [7-12], providing
     the early basis for the development of today’s qualification test. The JPL tests were originally
     based on procedures used to qualify PV modules for use in space. With each block buy, the tests
     were modified to reflect failures that were observed in the terrestrial deployments. A dramatic
     reduction in module infant mortality occurred between Block IV and Block V [7,13]. Table 1
     [10-12] highlights the primary differences between Blocks IV and V in bold, which include:
     •   An increase in the number of thermal cycles
     •   A more stressful humidity freeze test
     •   The addition of a hot-spot test.




This report is available at no cost from the
National Renewable Energy Laboratory (NREL)            7
at www.nrel.gov/publications.
                          Table 1. Comparison of JPL Blocks IV and V Tests

             Test                              Block IV                        Block V
                                                50 cycles                     200 cycles
             Thermal Cycling
                                             (-40 to +90°C)                 (-40 to +90°C)
                                                 5 cycles
             Humidity (Freeze)                                     10 cycles 85°C/85%RH to -40°C
                                          54°C/90%RH to -23°C
             Hot Spots                            None                        3 cells, 100 h
                                             10,000 cycles,                  10,000 cycles,
             Mechanical Load
                                               ± 2400 Pa                       ± 2400 Pa
             Hail                      9 impacts 20 mm @ 20 m/s       10 impacts 25 mm @ 23 m/s
             Electrical Isolation           <50 µA @ 1500 V               <50 µA @ 2*Vs+1000

             Reported Field Failures           >50% [13]                      ~ 1% [13]


     The thermal-cycling test induces mechanical fatigue, which can lead to failures of interconnect
     ribbons, solder bonds, and multiple other interfaces. A hard freeze after exposure to high
     humidity causes the expansion of water as it freezes, stressing interfaces and promoting
     delamination. The Block V version of the humidity (freeze) test caused more stress than the
     Block IV version. The hot-spot test motivated manufacturers to use bypass diodes, which protect
     the modules when the photocurrent generated by each cell shows variations because of partial
     shading or cell damage. These three changes helped to avoid important design flaws, thus
     dramatically decreasing failure rates. It is notable that the 1000-h damp heat test, which often is
     viewed as a critical element of today’s qualification tests, was not included in Block V testing.
     Nevertheless, the changes between the Block IV and Block V tests dramatically improved the
     tests’ ability to identify infant mortality [7,13].
     2.2 Testing Beyond IEC 61215 for Differentiation of PV Products
     Many test laboratories now offer accelerated testing designed to differentiate PV products, as
     summarized in Table 2. These test programs generally apply many of the same tests as the
     qualification tests, but apply them for a longer duration or combine existing tests in a particular
     sequence. The primary themes observed in a review of this collection of tests include:
         1. Extended-duration of the individual qualification tests
         2. Additional sequences of existing or novel tests
         3. Quantification of module condition after each of the individual qualification tests
         4. Additional characterization measurements (e.g., electroluminescence)
         5. Addition of voltage bias during damp heat.
     A majority of these tests identify the modules and module components that last longer in the
     chamber, but there are few data directly indicating the value of these longer tests for
     differentiating field performance. The comparison of accelerated test results with field data is
     challenging because of the extremely different time scales. However, early PV systems have now
     been in the field for longer than 30 years. Each year, more data become available from veteran
     systems [14], guiding the knowledge of wear-out mechanisms to the extent that these early
     modules are similar to today’s modules.


This report is available at no cost from the
National Renewable Energy Laboratory (NREL)            8
at www.nrel.gov/publications.
                Table 2. Accelerated Test Programs Available Commercially Today
     DH: Damp heat, TC: Thermal cycling, DML: Dynamic mechanical load, DHWB: Damp heat with bias, HF:
     Humidity freeze, HS: Hot spot.

     Program Name                 Extra Test Sequences*                  Key Features                  Test Length
                                                                                                        (Months)**
     Holistic QA [15,16]               DH, TC, DML                    Extended 61215                       ~4
     Thresher [17]                    DHWB, TC, HF                Document degradation after               ~6
                                                                       each test cycle
     Reliability                        DHWB, HS                      Comprehensive                        ~6
     Demonstration [18]
     Durability Initiative [19]    DHWB, Outdoor, UV,               Durability assessment                 ~6+
                                      HS, DML, TC
     Test to Failure [20,21]           DHWB, TC                         Test to failure                    >12
     Long-Term Sequential            UV, DH, TC, HF                  Sequential (pass-fail)               ~12+
     [22]
     PV+Test [23]                     DHWB, TC, ML                      Assign rating                     ~4
     Weather [24,25]                    Multiple***                   Simulates weather                   ~12
     * Beyond IEC 61215 or IEC 61646 test sequences
     ** A “+” indicates additional testing in the field
     *** Not based on IEC 61215/61646 test sequences

     2.3 Identification of Failures Seen Today
     Field experience with PV is increasing exponentially with the rapidly growing volume of
     installation. Although information is often lacking about the testing methods used to qualify a
     design or the manufacturing quality control, researchers have assembled some statistical data
     (Table 3) indicating an opportunity for improvement. A key goal of today's standards
     development is to identify tests that will avoid these observed failures in the future.
                                  Table 3. Summary of Selected Field Studies

     Observation                                                                        Sample Size      Reference
     ~2% of modules failed after 8 years. 36% of failures were due to                       21
     laminate internal electrical circuit; glass 33%; j-box and cables 12%;            manufacturers; DeGraaff [26]
     cells 10%; encapsulant and backsheet 8%.                                            ~0.9 GW
     16% of systems required replacement of some or all modules because
     of a variety of failures, with many showing breaks in the electrical               483 systems      Kato [27,28]
     circuitry.
                                                                                        1232-module
     3% developed hot spot after <7 years; 47% had non-working diodes.                                   Kato [27,28]
                                                                                          system
     6.5% of modules failed after 10 years. 54% BOS*, 38% mismatch, 6%                     68,739         Rosenthal
     wiring, 1% failed, 0.5% shattered.                                                   modules           [13]
     35 modules degraded outside of warranty. Large power loss (>20%)
     came from decrease in FF because of increased series resistance;                  204 modules
     smaller power loss was from reduced transmission of glass and                       from 20         Skoczek [29]
     encapsulant and light-induced degradation. Glass/encapsulant designs              manufacturers
     showed less degradation than glass/glass designs.
     For problems reported: encapsulant discoloration 66%; delamination
                                                                                       ~2000 reports     Jordan [30]
     60%; corrosion 26%; glass breakage 23%; j-box 20%; broken cells 15%.
     200 thermal cycles design qualification testing correlated to ~10 years           >10 years of      Wohlgemuth
     in the field                                                                      manufacturing       [31,32]
     * BOS included switches, fuses, blocking diodes, surge protectors, and dc contactors.


This report is available at no cost from the
National Renewable Energy Laboratory (NREL)                   9
at www.nrel.gov/publications.
     DeGraaff summarized data from SunPower’s >1.5 gigawatts (GW) of installations, including PV
     modules from 21 manufacturers [26]. The most common failure type involved failed solder
     bonds or other internal electrical interconnection issues. Problems with the glass, such as
     delamination of the anti-reflective coating, were the second most common failure type. About
     12% of the failures were related to the junction boxes or cabling, often causing arcing that could
     lead to fires.
     Kato [27,28] reported the need for module replacement after 5–12 years in ~16% of the systems
     studied, with most of those cases showing electrical failures (interconnects or bypass diodes).
     Rosenthal reported on Block IV and V modules, some of which were in the field for a full 10
     years [13] with minimal (<1.3%) failures, implying that 200 thermal cycles may be adequate for
     a 10-year lifetime. Jordan’s literature review [30] showed that discoloration and delamination
     were most frequently reported; corrosion, glass breakage, cell breakage, and many other
     problems were also observed.
     Noteworthy themes from the data in Table 3 are:
     •   Degradation or safety issues caused by failure of cell interconnects, solder bonds, or the
         bypass diodes that protect in case of shading
     •   Early degradation in the short-circuit current related to light-induced degradation and
         changes in transmittance associated with changes in anti-reflection coatings, encapsulation
         discoloration, and delamination
     •   Corrosion of cells and ribbons (often associated with delamination in the field)
     •   Junction-box failures, including non-functioning bypass diodes.

     Additional failures associated with system voltage bias have been observed. [33,34]
     2.4 Current Efforts to Improve Qualification Test Standards
     Test standards are typically revised every few years to reflect new knowledge. In response to the
     observations of failures in the field, the standards committees have developed or are developing
     a number of new standards. Some of these are summarized in Table 4.
     There is a need to gather data correlating field performance with outcomes from accelerated
     testing. A long-term goal is to have enough details to be able to provide quantitative predictions
     of field performance and service life.




This report is available at no cost from the
National Renewable Energy Laboratory (NREL)          10
at www.nrel.gov/publications.
        Table 4. Summary of Standards Under Development or Not Usually Included in
                                      Type Testing

     Standard or Proposal                                Description                            Status
                                      Standards that are generally applicable
     IEC 62782 Dynamic Mechanical Load
                                             Apply ±1000 Pa at a rate of 1 to 10
     Testing for PV Modules                                                              IEC is refining draft;
                                               cycles/min for 1000 cycles with
     EN 12211 Windows and doors.                                                           EN is published
                                              current flow; quantify power loss
     Resistance to wind load. Test method.
     IEC 62804 Test Method for Detection Apply system voltage in configuration
     of Potential Induced Degradation of     such that leakage current may flow;            Refining draft
     Photovoltaic (PV) Modules                        quantify power loss
                                                        Longer stress:
                                                                         2            ASTM is published; IEC is
     ASTM E2481-06 Hot Spot Protection            e.g. 50 h at 1 kW/m [35]
                                                                                      planning a 5-hour test for
     Testing of Photovoltaic Modules          Selection of susceptible cells and
                                                                                         Ed. 3 of IEC 61215
                                                    worst case shadowing
     IEC 62852 Connectors for DC-
     Application in Photovoltaic Systems –
     Safety Requirements and Tests            Set of tests for electrical, thermal,      IEC is refining draft;
     EN 50521 Connectors for                    and mechanical performance                 EN is published
     Photovoltaic Systems – Safety
     Requirements and Tests
     IEC 62790 Junction Boxes for
     Photovoltaic Modules – Safety
                                              Set of tests for electrical, thermal,      IEC is refining draft;
     Requirements and Tests
                                                and mechanical performance                 EN is published
     EN 50548 Junction Boxes for
     Photovoltaic Modules
                                 nd
     IEC 61730-2 Revision for 2 Edition –                                             Under development based
     Addition of MST 94 Weathering                     Weathering test                 on ISO 4892-2:2013 and
     Resistance Test                                                                        ASTM D7869
     IEC 62759 Transportation Testing of
     PV Modules – Part 1: Transportation               Mechanical test                   IEC is refining draft
     and Shipping of PV Module Stacks
                                                                                        IEC is refining draft for
                                               Tests robustness of junction box
     Weighted Junction Box Test [36]                                                   inclusion in Ed. 3 of IEC
                                                          mounting
                                                                                                 61215
     IEC 61788-x Polymeric Component      Determine material parameters for
                                                                                       Concept stage
     Standards                                        prescreening
                                            Determine the susceptibility of
     Bypass Diodes Electrostatic             bypass diode failure from an        IEC initiated a new work
     Susceptibility                       electrostatic event in the factory or     item in August 2013
                                                          field
                                   Standards that apply to specific applications
     IEC 61701 Salt Mist Corrosion            Tests durability for marine
                                                                                       Ed. 2 published
     Testing of PV Modules                           environments
     IEC 62716 Ammonia Corrosion           Tests durability for farm or other
                                                                                  IEC 62716 is published
     Testing of PV Modules                     conditions with ammonia
                                                                                IEC is refining draft; ANSI
     Non-uniform Snow Load Testing for    Tests durability for bearing a snow
                                                                                   is developing TUV-R
     PV Modules                                 load for a tilted module
                                                                                            71730




This report is available at no cost from the
National Renewable Energy Laboratory (NREL)             11
at www.nrel.gov/publications.
     3 Application of the Qualification Plus Testing
     Incentive programs, PV customers, and insurance companies are encouraged to consider the
     results of Qualification Plus tests, but are cautioned against using them as a broad requirement
     for all types of solar energy collection equipment. The Qualification Plus tests are being
     recommended specifically for crystalline silicon modules with glass/polymeric backsheet
     construction using ethylene vinyl acetate (EVA) encapsulant. Other silicon, thin-film and
     concentrator PV modules may also demonstrate improved durability and reliability through these
     or similar tests not described in this report. The authors propose that these tests should be
     considered as optional at this time, and that products that have not passed these tests may
     demonstrate similar confidence in other ways. Nevertheless, it is anticipated that module
     manufacturers will find these tests to be useful as part of an excellent quality management
     system.

     If the Qualification Plus approach is well received as a means for accelerating the adoption of
     new standards, this set of tests may be updated periodically.

     4 Rationale for Proposal
     This proposal is not meant to circumvent the consensus building that is essential to developing
     useful international standards. Every effort has been made to build upon and align with existing
     standards development efforts.

     4.1 Selection of New or Modified Accelerated Test Procedures
     The philosophy driving the choice of requirements in this proposal reflects the need to:

     •   Address failures that are being seen in the field
     •   Align with existing or contemplated test standards (national and international)
     •   Avoid extended tests unless they have technical basis as being relevant to field performance.
     The accelerated tests proposed for the Qualification Plus testing are summarized in Table 5,
     which also describes the failure mechanisms associated with each test and the origin or technical
     basis of each test procedure.

     The IEC Polymeric Materials Weathering Group is evaluating different weathering cycles to
     establish the best conditions and may revise the details of each of the UV-exposure tests.




This report is available at no cost from the
National Renewable Energy Laboratory (NREL)           12
at www.nrel.gov/publications.
                    Table 5. Accelerated tests proposed for Qualification Plus

     Test                   Associated Failure      Origin or Technical Basis for Test
                                                   Component Tests
                            Discoloration and
                            delamination of the
                            encapsulant
     1. UV exposure for                               STR and other companies have successfully used this
                            sometimes dominate
     encapsulants                                     test to select EVA formulations for decades.
                            the observed failures
                            and cause power
                            degradation
                                                      Field studies have shown backsheet cracking failures well
                            Cracked backsheets        short of expected lifetime. Backside solar exposure from
     2. UV exposure for     have been observed        albedo can be significant, and photolysis is a recognized
     backsheets             and can lead to           degradation mechanism for many materials, for example
                            safety issues             PET. UV testing can identify materials exhibiting this
                                                      failure.
     3. UV exposure for     Cracked connectors
                                                      EN 50521 and draft for IEC 62852
     connectors/cables      or cables
                            Loss of mechanical
     4. UV exposure for
                            integrity for junction    EN 50548 and draft for IEC 62790
     junction boxes
                            box
                            Failed bypass diodes
     5. Bypass diode and    and thermal               This is an extension of an existing test to avoid junction
     junction box thermal   degradation of            box and diode failures that have been observed in the
     test                   junction box and/or       field.
                            potting
                                                     Module Tests
                            Solder bond or ribbon
                                                      This is an extension of IEC 61215. Thermal cycling is
                            failure, usually
     1. Thermal cycling                               known to identify this failure; field and modeling studies
                            associated with
                                                      imply that longer testing may be beneficial.
                            thermal fatigue
     2. Dynamic             Cracked cells that
                                                      IEC 62782. Studies have shown that the combination of
     mechanical load        cause hot spots and
                                                      DML and thermal cycling can uncover this failure.
     (DML)                  power loss
                            Localized heating
     3. Enhanced hot
                            from partial shading      ASTM E2481-06
     spot test
                            conditions
                            Power loss for
     4. System voltage      modules operating at
                                                      Test method: IEC 62804; Pass criteria: studies correlating
     (potential-induced     large (positive or
                                                      test with field results.
     degradation)           negative) bias
                            voltage
                                             Quality Management System
     1. PV-specific
                            Add PV requirements     Submitted to IEC and available at
     quality management
