Repository: ikathuria/groundwork

# GROUNDWORK

> *Type a research question. Get back a structured synthesis of the literature — key themes, open problems, methodology landscape, and a prioritized reading list.*

---

## What It Does

Keeping up with modern CS/AI literature is a full-time job. A field that had 200 relevant papers five years ago now publishes that many in a month. Knowing what has been tried, what is open, and what is worth reading next requires hours of manual search and synthesis that most researchers don't have.

GROUNDWORK compresses that process. You type a research question in plain language.

File: hypotheses/2026-04-25_shj-ni-cu-electroplated-front-grid/raw/protocols/2022-arena-sundrive-copper-metallisation-demonstration.txt (part 1 of 3)
SunDrive Copper Metallisation
Demonstration Project
Knowledge Sharing Report - 2020/ARP006



                        sundrivesolar.com
Acknowledgments

This Project received funding from the Australian Renewable Energy Agency (ARENA) as part of
ARENA's Advancing Renewables Program. The views expressed herein are not necessarily the
views of the Australian Government, and the Australian Government does not accept
responsibility for any information or advice contained herein.

We would like to acknowledge the Gweagal people, the traditional custodians of the land upon
which this project took place. We pay our respects to elders past, present, and emerging.




SunDrive Copper Metallisation Demonstration Project | Page 1
Table of Contents
Executive Summary ............................................................................................................................... 4
Project Overview ................................................................................................................................... 5
       Objectives ...................................................................................................................................... 5
       Technology Background ................................................................................................................ 5
           Introduction to SunDrive’s Technology..................................................................................... 5
           Technical Challenges of Replacing Silver with Copper......................................................... 6
           Previous Commercialisation Attempts for Copper-based Metallisation .............................. 7
           SunDrive’s Technology Differentiation ..................................................................................... 8
           Applicability to Module Manufacturing ................................................................................. 10
           Viability of Hi-Tech Manufacturing in Australia .................................................................... 11
       Market Analysis ............................................................................................................................ 12
           Global Heterojunction Market ................................................................................................ 12
           Benefits of Heterojunction Technology .................................................................................. 13
           Impact of SunDrive’s Technology ........................................................................................... 13
           Benefit of SunDrive’s Technology to Australia ...................................................................... 14
       Project Outcomes ........................................................................................................................ 15
           1. Increased value delivered by HJT solar cells ...................................................................... 15
           2. Development and testing of small-scale automated prototype production equipment
           .................................................................................................................................................. 21
           3. Cost Advantages of SunDrive’s plated-copper metallisation technology ..................... 26
           4. TRL of SunDrive’s technology ............................................................................................. 26
       Conclusions .................................................................................................................................. 27
       References ................................................................................................................................... 28
Knowledge Sharing ............................................................................................................................ 29
           Publications .............................................................................................................................. 29
           Presentations............................................................................................................................ 29
Employment Statistics ......................................................................................................................... 30
Modern Slavery Statement ................................................................................................................. 30
Lessons Learnt ...................................................................................................................................... 31
       Lessons Learnt Report: SunDrive’s Start-up Experience .......................................................... 31
           Introduction .............................................................................................................................. 31
           Taking Technology from University to a Start-up .................................................................. 31



SunDrive Copper Metallisation Demonstration Project | Page 2
       Securing Initial Investment ...................................................................................................... 32
       Technology Development: Start-up vs University.................................................................. 32
       Forming Collaborations........................................................................................................... 34
       Growing Capital Investment................................................................................................... 34
       Summary of Lessons Learnt and Future Outlook................................................................... 35




SunDrive Copper Metallisation Demonstration Project | Page 3
Executive Summary
Current mainstream silicon photovoltaic (PV) technology is based on the passivated emitter and
rear cell (PERC) design. As this solar cell technology fast approaches its efficiency limits, the
industry is rapidly pursuing next generation passivated contact technology. One passivated
contact technology that has attracted considerable interest worldwide is the silicon
heterojunction (HJT) technology due to its >26% cell efficiencies on industrial wafers. However,
a key concern for adoption of this technology is its high use of the precious metal silver for cell
metallisation.

To address this key limiting cost and sustainability concern, SunDrive has developed a unique
copper metallisation technology. Through reducing the metallisation cost whilst also retaining
the high efficiency attributes of the silicon HJT technology, SunDrive’s technology can
significantly reduce the cost of PV generated electricity. By eliminating silver in the
manufacturing process, the potential achievable manufacturing cost reduction can be up to 25%
at the cell level and up to 17% at the module level, with further reductions in cost being achieved
through higher module efficiencies (i.e., increased power generation per unit area).

The primary objective of this project was to demonstrate the manufacturability of SunDrive’s
copper electroplating technology applied to high efficiency silicon HJT solar cells using early-
stage prototype production equipment. Specifically, the project aimed to:

    1. Iterate on its cell design and processing to improve cell efficiency to 24-25%;
    2. Scale its technology from individual industrial size cells to a commercial size module; and
    3. Develop and demonstrate a small-scale prototype automated production line.

The outcomes of the project were:

    1)   Increased value delivered by silicon HJT solar cells with SunDrive’s technology
         demonstrated by:
         • Improved cell design knowledge and understanding of cell characterisation and
             processing requirements leading to the achievement of a world record efficiency by
             SunDrive in 2021; and

         •   Demonstrations of interconnection of copper-plated silicon HJT cells and of a small
             number of completed commercial size modules with SunDrive HJT cells for
             accelerated testing.

    2) Increased skills, capacity and knowledge through the design, development and testing of
       small-scale prototype production equipment for high efficiency HJT cells capable of
       processing at a throughput of greater than 60 cells per hour with a yield exceeding 80%.

    3) Initial commercialisation plans for SunDrive’s plated-copper metallisation technology
       which has the potential to lower the production cost of next generation passivated
       contact silicon solar cells through elimination of silver for metallisation.

    4) Improved TRL of SunDrive’s copper metallisation technology from five to six.


SunDrive Copper Metallisation Demonstration Project | Page 4
Project Overview
Objectives
Current mainstream solar PV technology is fast approaching its efficiency limits. To meet the
increasing energy demands for solar PV generational capacity, the global industry is rapidly
pursuing next generation “passivated contact” technology, such as HJT solar cells. Whilst
passivated contact technologies promise significant efficiency improvements over current cell
technology, increased silver consumption in the metallisation step (the final step in converting a
silicon wafer into a solar cell) presents growing cost and material sustainability challenges, which
can limit the widespread adoption of this promising next generation solar PV.

The solar PV industry already represents 20% of global annual industrial silver consumption, with
silver contributing up to half of the wafer-to-cell processing costs for passivated contact
technology. Copper, a commodity metal, which is ~1000x more abundant and ~100x cheaper
than silver, presents as the best alternative to ensure that PV can continue its rapid trajectory to
multi-TW installed capacity by 2050. SunDrive has developed a novel copper plating technology
that reduces the cost and increases the efficiency of silicon HJT technology.

The primary objective of this project was to demonstrate the manufacturability of SunDrive’s
copper electroplating technology applied to high efficiency silicon HJT solar cells using early-
stage prototype production equipment. Specifically, the project aimed to:

    1. Iterate its cell design and processing requirements to improve cell efficiency to 24-25%
       (which, if successful, would be amongst the world’s most efficient industrial-size solar
       cells);
    2. Scale its technology from individual industrial size cells to a commercial size module; and
    3. Develop and demonstrate a small-scale prototype automated production line.

To complete this project, SunDrive established a number of industry collaborations with overseas
world leading solar research institutions and companies. These collaborators provided the
necessary non-metallised silicon HJT solar cell precursors for experimental use as well as
assistance with in-depth solar cell characterization methods.


Technology Background
Introduction to SunDrive’s Technology
SunDrive’s unique copper metallisation process is depicted in Figure 1. Not only does the use of
copper in the place of silver significantly reduce cost (the use of silver is the most expensive step
in the solar cell production process), but it also provides a performance boost over existing silver
screen-printing technologies. SunDrive’s metallisation sequence comprises two key processes:

    1.   Low-cost, high-resolution patterning to achieve feature sizes comparable to laboratory-
         based lithography (<10 µm) but at a significantly lower material cost; and




SunDrive Copper Metallisation Demonstration Project | Page 5
    2. An adhesion-enhancing direct copper plating process which provides high aspect ratio
       metal contacts that minimise shading and resistive losses, reducing material cost whilst
       boosting cell efficiency.




     Precursor                  Patterning                  Copper Plating             Patterning Removal

                                Figure 1: SunDrive's metallisation process.

Together, these two processes enable the direct replacement of the relatively wide (40-50 µm)
silver fingers on a solar cell with narrow (10-15 µm) copper fingers (see Figure 2). This increases
the amount of light that can be absorbed by a solar cell, resulting in an increased short circuit
current and improved efficiency. When SunDrive’s unique metallisation technology is applied to
higher efficiency passivated contact cell technology (in particular, HJT solar cells), a further boost
in efficiency can be obtained. In late 2021, SunDrive achieved a world record efficiency of
25.54% on a full area industrial wafer. Within a year of this result, SunDrive surpassed its own
record to reach a top cell efficiency of 26.41%.




  Figure 2: Comparison of the current silver-based metallisation technology (left) with SunDrive's copper-
                                        based metallisation (right).


Technical Challenges of Replacing Silver with Copper
The switch from silver to copper-based solar cell contacts may appear an obvious change to
make to reduce both the cost of solar PV and the PV industry’s dependence on silver. Indeed,
several attempts have been made to achieve this transition in the past for the dominant p-type
technology, which is based on the Passivated Emitter and Rear Cell (PERC) design. However,
most approaches which have been trialled to date have either failed to be cost competitive or
sufficiently durable.
As manufacturers begin to replace their PERC production lines with new higher efficiency
passivated contact production lines, reducing silver usage has become even more important.
Passivated contact cells typically require 2-3x more silver per Watt of solar cell power produced
[1]. Consequently, the cost benefit that switching to copper can achieve is much greater for
these cells. In addition, many of these cells cannot tolerate the high firing temperatures used for
the screen-printed silver metallisation of PERC cells. This means low temperature silver pastes
must be used and these pastes are more costly, more resistive and require long curing times.
However, despite the very clear incentives to replace silver with copper for next generation solar
cells, technical challenges exist. First, it is very challenging to directly replace the silver in the



SunDrive Copper Metallisation Demonstration Project | Page 6
screen-printed pastes with copper as the copper particles tend to oxidise. This causes the metal
fingers to be very resistive and reduces cell efficiency. The oxidation of the copper particles can
be prevented by capping the copper particles with silver. Whilst this approach can reduce silver
usage, typically ~50% of the particle mass must comprise the silver coating [2] and this limits
the cost effectiveness of the approach. Consequently, new methods of forming fingers and
busbars on the cells will be required for an effective replacement of silver by copper.
Electroplating of copper has proven very successful for the formation of vias for printed circuit
boards (PCBs) and interconnects in integrated circuits (ICs). Processes, equipment, and materials
have been successfully developed for these industries and, to some extent, the PV industry can
build upon the expertise and knowledge established for these industries. However, there are
some key differences between the plating requirements for each of the PV, IC and PCB industries.
First, the value of the plated products is very different. A plated silicon wafer with ICs can be
worth more than 11,000 times that of a plated solar cell. 1 Second, whereas wafer throughputs
over 1,000 wafers per hour are required for solar cell processing [3], throughputs of < 100
substrates per hour are typically targeted for IC and PCB copper electroplating. Finally, PCBs
are rigid substrates of millimetre thickness and IC wafer thicknesses are increasing as wafer size
increases for IC processes. 2 In contrast, silicon wafer thicknesses are reducing as wafer sizes are
increasing, making wafer breakages, and reduced yield a much larger concern for PV
applications. These large differences in product value, throughput and substrate properties mean
that the equipment, processes, and materials used for copper plating for PV metallisation is likely
to require new and innovative approaches.
The current focus of SunDrive’s copper metallisation technology is its application to high
efficiency HJT cells. Unlike PERC cells, where copper contacts are formed directly to the silicon
cell through openings in a dielectric antireflection layer, for HJT cells the copper grid must be
formed on a transparent conductive oxide (TCO). This means that the surface must be masked
to prevent copper plating to the entire TCO surface. Masking and patterning of the mask are
additional processes which can introduce extra cost and complexity when replacing silver
metallisation with copper. Because of the high wafer throughputs required for solar cell
processing, it is also difficult to use the lithography processes used in the semiconductor industry
and thus alternative lower cost and faster processes are required. Several companies, SunDrive
included, have demonstrated lower cost patterning processes that can be used to form cell
metallisation masks for solar cell manufacturing. The key advantages offered by SunDrive’s
proprietary patterning process are its high resolution, adaptability to inline processing
and low cost.

Previous Commercialisation Attempts for Copper-based Metallisation
As mentioned above, there have been several attempts to replace the silver metallisation used
by silicon solar cells with copper. BP Solar successfully introduced copper plating in the
manufacturing of their laser-grooved buried grid Saturn cells in the early 2000’s and, although



1
  Each 300 mm semiconductor wafer can be used to produce ~ 600 A13 system-on-chip processors for
Apple, each 98 mm2 processor costing ~ US$30 (2020 prices). This corresponds to a wafer product value
of US$18,000, compared to just ~ US$1.60 for a 22% efficiency PERC cell on a 210 mm wafer.
2
  As silicon wafers used for IC increase in diameter from 300 mm to 450 mm, the wafer thickness is
expected to increase from 775 to 925 mm.


SunDrive Copper Metallisation Demonstration Project | Page 7
several BP Solar Saturn module installations continue to operate in the field, the metallisation
process struggled to compete with screen printing of silver, partly due to its slow plating
throughput [4]. Then, in 2009-2012 Suntech attempted to commercialise copper plating for their
laser doped cells under the Pluto brand [5]. Unlike BP Solar’s earlier electroless plating
technology, Suntech pioneered the use of light-induced plating, a process whereby the solar cell
is used to generate the electrical current for copper electrodeposition. Despite promising cell
efficiencies and modules passing all the required IEC tests, the narrow Pluto fingers did not
adhere strongly to the relatively smooth laser doped regions on the surface of the solar cell. After
several years trying to address this problem, Suntech discontinued production of Pluto cells and
focused on screen printed silver metallisation for their production.
Since Suntech’s Pluto pilot production, several other companies have also attempted to
introduce copper-based metallisation. Jinko, in partnership with German wet chemical
equipment company Rena, demonstrated pilot production of copper plated metal-catalysed
textured multi-crystalline cells [6]. However, despite the textured surfaces providing a rough
surface for strong metal adhesion, the efficiency of the plated cells was lower than comparative
screen-printed cells, presumably due to the plated copper penetrating through the diffused
emitter. 3 This result by Jinko and Rena highlighted a key challenge for copper plating of
PERC cells. W hen copper is plated directly to the silicon surface it requires a rough
surface for sufficient adhesion; however, all demonstrated methods of introducing the
required roughness for sufficient adhesion impact cell efficiency .
A key difference between passivated contact and PERC cells is that, with passivated contact
cells, the silicon surface remains covered with a passivating layer or stack of layers. This means
that a copper plated grid can be introduced without any loss of efficiency . For silicon HJT
cells, the copper fingers and busbar are displaced from the silicon absorber (wafer) by both the
amorphous silicon layers and the TCO. These layers act together to provide a barrier to copper
entering the cell, providing the opportunity to form an adhesive cell interface for the plated
copper without impacting the cell performance. An important feature of SunDrive’s
proprietary technology is the ability to form a copper grid that adheres strongly to the
TCO surface.

SunDrive’s Technology Differentiation
As mentioned above, SunDrive’s technology includes high resolution patterning and adhesive
copper plating to TCOs. These technology differentiators are discussed in more detail below.

High Resolution Patterning
SunDrive’s high resolution patterning process is an innovation involving material optimisation,
equipment design and processing know-how. It makes possible the formation of copper plated
fingers with a width of less than 10 µm uniformly across an industrial sized wafer. Figure 3 shows
an optical photograph of a plated finger of width < 10 µm, which is difficult to achieve with other
metallisation schemes. This high-resolution patterning has enabled SunDrive to achieve world


3
  With metal-catalysed texturing, it can be difficult to form a uniform emitter across the entire surface due
to the nanoscale roughness of the surface. Some regions across the surface can have a very shallow
junction and, if copper diffuses close to the junction, undesirable electrical carrier recombination can
occur.


SunDrive Copper Metallisation Demonstration Project | Page 8
record efficiencies on HJT precursor cells. Narrower fingers can reduce the area of the cell, which
is shaded by the metallisation and, in doing so, increases the current generated by the cell. It
also allows the fingers to be spaced more closely to each other, thereby reducing lateral
resistance losses in the TCO of the solar cell. In comparison, most other patterning methods
applied to the metallisation of silicon HJT cells result in finger widths of more than 20 µm [7-9]
(see Figure 3).




Figure 3: (Left) Optical micrograph of a SunDrive plated copper finger with a width <10 µm. (Right) Overview
of the trends in screen-printed finger widths achieved on silicon HJT cells with low-temperature pastes (for
                        details of the individual references see Lorenz et al. 2022 [10]).



Adhesive copper plating to TCOs
SunDrive has developed its own proprietary copper plating methods which ensure that the plated
copper grid (comprising busbars and fingers) can be formed very rapidly and adhere strongly to
the surface of the TCO of HJT solar cells. Achieving strong adhesion between a metal grid and
the TCO surface can be challenging, and most other copper plating methods for HJT cells require
that an additional metal seed layer be deposited via physical vapor deposition (PVD) techniques
over the entire TCO surface before patterning in order to obtain sufficient interfacial adhesion.
These approaches, which are generally referred to as ‘etch-back’ methods require, in addition to
the cost of depositing the seed layer, an additional post-plating process to remove the seed
layer over the cell areas not covered by the plated metal. This seed layer removal process can
impact cell performance, making it more difficult to attain the high cell efficiencies which
SunDrive has achieved.
SunDrive’s adhesive copper plating process relies on a two-step plating process, whereby the
process is ‘tuned’ for high interfacial adhesion using accurate measurements of finger adhesion.4
To our knowledge, no other research group or company has the know-how and tools to perform
these measurements and tune the process in the same way. SunDrive’s technology is also




4
  Measurements of finger adhesion have been shown to more accurately reflect interfacial adhesion than
the more commonly used busbar pull tests [B. Phua, Plated Metallisation for Silicon Solar Cells: A Deeper
Dive into the Importance of Contact Adhesion, UNSW PhD Thesis, 2022].


SunDrive Copper Metallisation Demonstration Project | Page 9
particularly advantageous in respect to adapting the metallisation process to new TCOs, which
may provide performance and/or sustainability (e.g., low indium) benefits in the future.
SunDrive’s proprietary metallisation process also allows the tuning of the finger shape to
maximise light capture by the solar cell. If fingers can be engineered to be very reflective and
shaped appropriately, a significant fraction of the incident light which encounters the fingers
can be re-directed into the solar cell to generate photocurrent. This feature, along with
SunDrive’s high resolution patterning, has contributed to SunDrive’s high cell efficiencies.
SunDrive is also addressing the challenge of processing throughput. As mentioned in Technical
Challenges of Replacing Silver with Copper, much faster wafer processing throughputs are
required for the PV industry than the IC and PCB industries, where wafers throughputs of < 100
per hour can be tolerated. SunDrive addresses this challenge through innovations in equipment,
chemistry and know-how that allow plating rates which are more than twice that used in other
industries without compromising on plated line resistance. This is a key achievement which
differentiates SunDrive from all previous attempts to use copper plating in place of silver screen
printing in the PV industry.

Applicability to Module Manufacturing
SunDrive has demonstrated the ability to interconnect their plated cells into modules using
existing module fabrication processes. 5 Plated metallisation is well suited to thinner wafers which
the industry is moving towards in order to reduce material usage [3]. This can correspond to more
durable modules as fewer microcracks are introduced during the cell metallisation step.
SunDrive’s adhesive metallisation process can allow for both standard soldered interconnection
methods and more recently developed lower temperature and busbar free processes where
bonding between the cell metallisation and interconnection ribbons occurs during lamination.
SunDrive’s modules can also exploit their highly reflective cell metallisation. Light which falls on
the fingers is reflected back into the cell from the front glass resulting in a cell-to-module gain
in efficiency.
Another key advantage of SunDrive’s technology is its high bifaciality. Bifacial modules are
beneficial because they can also harvest light for power generation from the rear side of the
modules. Rear side irradiation is determined by the albedo, which refers to the diffuse reflection
from the ground surface and supporting fixtures around a mounted solar PV module. In some
environments, this can be 20-30% of the incident irradiation on the module’s front surface. Most
current modules can only achieve a bifaciality of between 60-70%, meaning the conversion
efficiency of light to electricity from the rear side is only 60-70% of the conversion efficiency of
the front side. However, SunDrive’s current silicon HJT cells have a bifaciality of ~90%, making
SunDrive’s modules much more efficient at harvesting light which can enter from the rear surface.
This additional generation from the rear surface of modules can result in a lower levelized cost
of electricity (LCOE) for utility-scale PV applications.
SunDrive’s modules can also retain a larger fraction of their nameplate efficiency at high
temperatures because of their low temperature coefficients of -0.23-0.25%/°C [14, 15]. The
higher the open circuit voltage of a solar cell, the less degradation in efficiency that will occur
as the ambient temperature increases. Typical bifacial PERC modules have a temperature


5
    https://www.aumanufacturing.com.au/sundrive-fabricates-first-ever-full-size-solar-panel


SunDrive Copper Metallisation Demonstration Project | Page 10
coefficient of ~ -0.35 %/°C [16]. So, in summary, under Australian conditions, SunDrive
modules can generate more electricity than PERC modules due to their higher efficiency,
high bifaciality and lower temperature coefficient. This higher yield (kW h/yr) further
reduces the LCOE.

Viability of Hi-Tech Manufacturing in Australia
SunDrive’s technology addresses many of the perceived barriers to solar PV manufacturing in
Australia. Historically, solar PV manufacturing costs were largely dominated by labour, land, and
equipment capital. However, with the rapid learning which has occurred in automation and
manufacturing equipment design over the past decade, costs are now largely dominated by more
fundamental limitations: raw materials (namely silver and silicon), electricity and transportation
(particularly when purchasing imported modules, primarily due to the weight of the module glass
and aluminium). SunDrive aims to address all three limitations by:
    1. Utilising innovative technology to save on material costs (via eliminating silver and
       reducing silicon usage by using thinner wafers).
    2. Using low-cost clean electricity in manufacturing (it is becoming more important
       for heavy industries and manufacturing, including solar PV manufacturing, to
       decarbonise as the world transitions to net zero).
    3. Utilising efficiency enhancements and local module manufacturing to lower $/W
       transportation costs.
The metallisation process being developed at SunDrive is innovative on the world stage. No PV
manufacturer has achieved the patterning and copper metallisation quality and performance
potential that has been achieved by SunDrive. To be able to demonstrate this process in
manufacturing in Australia, a country which has no post 2010 experience in solar cell
manufacturing despite a stellar history in PV research, offers the opportunity to kick-start a wave
of advanced solar manufacturing growth in Australia.
The benefits to Australia provided by companies like SunDrive being successful in hi-tech
manufacturing in Australia are substantial. Some key benefits are highlighted below.
    1. Establishing solar PV manufacturing can provide Australia with world-class clean
       technology to support energy supply security. The recent war in Ukraine has highlighted
       the risk of countries relying too heavily on international partners for energy supply.
    2. Due to its excellent solar energy resource, Australia has the potential to totally
       decarbonise its electricity supply using low-cost PV and wind, allowing its mining and
       refining industries to decarbonise and begin producing and exporting competitive low
       embodied emissions products.
    3. Australia has all the material resources required to manufacture clean energy technology,
       including PV modules. Hence, developing and sustaining emerging clean energy
       companies, like SunDrive, can support strong resource industries and create employment
       opportunities for many Australians.
    4. Finally, Australia has already invested heavily in PV knowledge and expertise at a
       research level. By supporting companies like SunDrive, which seek to build upon this
       investment, Australia can remain a leader in this critical energy technology field in the
       future.

W ith the right policy settings, Australia has the potential to become a solar manufacturing
powerhouse. Australia has the greatest opportunity of any country to export its solar


SunDrive Copper Metallisation Demonstration Project | Page 11
resource - it is the sunniest continent with an extremely large land mass and very low
population density. It can provide this export either (i) directly via long distance
transmission lines (e.g., SunCable) or (ii) indirectly via the production of green hydrogen
or green materials such green aluminium and green steel. By establishing local solar
manufacturing capabilities, this will provide greater clean energy supply chain certainty
to pursue such a grand solar vision as the world transitions to a decarbonised economy.

Market Analysis
Global Heterojunction Market
Current mainstream silicon PV technology is based on the PERC solar cell design. As this
technology fast approaches its efficiency limits, the global industry is rapidly pursuing next
generation passivated contact technology. This higher efficiency silicon PV technology comprises
tunnel oxide passivated contact (TOPCon) and HJT solar cell technologies. The established
Chinese PV manufacturers are already quickly building capacity in one or both of these
technologies. This is evidenced by the fact that several companies have commissioned or
announced plans for GW-scale manufacturing (including a 4.8 GW contract for HJT equipment
by India’s Reliance RIL in 2022), and over 80 GW of expressions of interest in HJT manufacturing
capacity in the past two years alone. The introduction of favourable policy incentives for
domestic PV manufacturing outside of China has also seen a significant increase in the demand
for high-efficiency silicon HJT manufacturing capacity around the world.
The most efficient silicon solar cells have been obtained using HJT technology. In 2017, Kaneka
reported a designated area (i.e. edge effects neglected) efficiency of 26.7% on a silicon HJT
back contacted lab-based cell [17]. This achievement has been followed by a series of rapid
improvements in the efficiency of both-sides contacted cells fabricated on industrial silicon
wafers by a number of companies, including SunDrive and Longi who are the only two companies
to have achieved over 26% efficiency on full area (i.e., with solar cell edges included). These
achievements have highlighted to the industry the very significant benefits that HJT cell
technology can offer in reducing cost per Watt.
The latest International Technology Roadmap on PV (ITRPV) report projects that silicon HJT
technology will grow in market share from ~ 5% in 2022 to ~ 20% by 2032 (see Figure 4). This
prediction has consistently increased across successful ITRPV reports over the past 3 years.
Market expansion beyond this decade is expected to accelerate even further with improvements
being made in cell efficiency, manufacturing equipment and cost reductions. The global HJT
cell market value was estimated at US $2.19 billion in 2022 and is projected to reach US
$16.3 billion by 2028. 6 This represents a CAGR of ~49.4% over this period, which is far
larger than the 13.3% expected for the crystalline silicon PV market in general. 7 It should
be noted that these predictions for the growth in silicon HJT technology market share do not take
into account the further market growth which SunDrive’s high efficiencies using lower cost copper
can stimulate.


6
  https://www.marketwatch.com/press-release/hit-heterojunction-solar-cell-market-global-and-regional-analysis-
and-forecast-2028-2023-01-10
7
  https://www.globenewswire.com/en/news-release/2021/09/02/2291062/0/en/Global-Crystalline-Silicon-
Solar-PV-Market-is-Projected-to-Grow-at-a-CAGR-of-13-3-By-2031-Visiongain-Research-Inc.html



SunDrive Copper Metallisation Demonstration Project | Page 12
    Figure 4: Predicted market share of different silicon solar cell technologies over the next decade (ITRPV,
                                                       2022).


Benefits of Heterojunction Technology
As module efficiency is increased, areal system costs per Watt of power generated are reduced
due to increased power generation. Higher module efficiency also means that an average
rooftop can generate more electricity (kWh) each day. The higher power generation from rooftop
modules can avoid increased emissions from fossil fuel generators, a factor which will become
increasingly important as more businesses and households use their rooftop generation to
recharge electric vehicles. The proportion of electric vehicles on the road in Australia is expected
to increase to 90% by 2050. 8 Consequently, the ability to recharge vehicles from higher capacity
rooftop solar PV systems has the potential to reduce the need to commission as many public
charging stations.
In addition to higher efficiency, silicon HJT technology can also provide:
    Higher bifacial performance (over 90% compared to 60-70% for PERC);
    Superior performance at higher temperatures (lower temperature coefficients); and
    Lower degradation rates (light-induced degradation – LID, potential-induced degradation
      – PID).
The performance and durability benefits of silicon HJT technologies directly contribute to
lowering LCOE, which is a factor of great importance to the performance of utility-scale solar
farms, especially when they are located in very hot areas such as in inland Australia (see also
Applicability to Module Manufacturing and Benefit of SunDrive’s Technology to Australia).

Impact of SunDrive’s Technology
SunDrive’s technology directly addresses the key challenge of high silver usage of current silicon
HJT technology and, by doing so, it can further accelerate the adoption of the technology in
manufacturing. Silicon HJT technology can provide a path to higher cell and module efficiencies,
which can reduce the effective balance of system (BOS) costs for installations and hence LCOE.
Additionally, almost all the reported perovskite-silicon tandem cells, which have a power


8
       https://lighthouse.mq.edu.au/article/april-2022/whats-stopping-australians-from-buying-electric-
cars


SunDrive Copper Metallisation Demonstration Project | Page 13
conversion efficiency (PCE) exceeding 25%, have used a HJT bottom cell (see Figure 5). This
suggests that silicon HJT technology can play a critical enabling role in reducing the cost of PV
generated electricity by making possible significantly higher efficiencies than any other
contending current cell technology, either via a single junction PV device or as the bottom cell
of a multijunction or tandem device. SunDrive’s metallisation technology can also be applied to
multijunction or tandem solar cells. Consequently, the value of SunDrive’s technology extends
beyond current generation single junction cells and modules.




 Figure 5: (left) Schematic of a perovskite-silicon tandem solar cell; and (right) power conversion efficiency
 (PCE) of reported perovskite-silicon tandem cells in terms of the polarity and bottom cell technology (from
                                                      [18]).

SunDrive’s successful replacement of silver with copper on highly efficient cells can also
encourage more PV manufacturers to adopt the use of copper metallisation. This will stimulate
additional investment in equipment and materials which can further reduce costs and increase
LCOE benefits to users of electricity worldwide. Importantly, spreading adoption of copper-
based metallisation in place of silver in PV can: (i) reduce the PV industry’s demand for silver,
allowing the use of silver to be reserved for critical industries where no clear alternatives exist;
and (ii) reduce the embodied energy of PV modules worldwide.

Benefit of SunDrive’s Technology to Australia
SunDrive’s successful deployment of high efficiency PV modules with copper-based cell
