Repository: ikathuria/groundwork

# GROUNDWORK

> *Type a research question. Get back a structured synthesis of the literature — key themes, open problems, methodology landscape, and a prioritized reading list.*

---

## What It Does

Keeping up with modern CS/AI literature is a full-time job. A field that had 200 relevant papers five years ago now publishes that many in a month. Knowing what has been tried, what is open, and what is worth reading next requires hours of manual search and synthesis that most researchers don't have.

GROUNDWORK compresses that process. You type a research question in plain language.

File: hypotheses/2026-04-25_shj-ni-cu-electroplated-front-grid/raw/protocols/2014-nrel-pv-module-qualification-plus.txt (part 2 of 3)
Photovoltaic Module
                            to ISO 9001             www.nrel.gov/docs/fy13osti/58940.pdf.
     system




This report is available at no cost from the
National Renewable Energy Laboratory (NREL)              13
at www.nrel.gov/publications.
     4.1.1 UV Exposure for Encapsulant Materials
     Discoloration of module encapsulation in fielded modules has been frequently reported, as
     summarized in Table 3. Notably, of approximately 2,000 reports in the literature [30], close to
     two-thirds of the papers reporting problems identified encapsulant discoloration as being
     noticeable. The loss of short-circuit current that largely drives degradation in silicon modules
     [30] is partially caused by this discoloration.

     This problem was recognized in the 1990s. Researchers were successful in finding a test that
     could quickly identify the basis for discoloration and verify subsequent EVA encapsulation
     formulations that greatly reduced the rate of discoloration. [37] Now, decades later, the strong
     correlation between the results of this test and field deployments for multiple encapsulant
     formulations supports the relevance of this test for screening EVA formulations. [37] Because
     the degradation chemistry is expected to be primarily dependent on the additives in the
     encapsulant, this test may be relevant to other encapsulant materials using similar stabilization
     chemistry. The technical basis described above included multiple EVA formulations, but the
     quantitative correlation may vary with different stabilization chemistry. The application of UV
     and temperature should be relevant as a general weathering tool.

     A technical basis for this test has been published, [37,38] and documentation is in progress for
     submission to the IEC. The UV dose specified for encapsulant testing is less than that specified
     for the backsheet testing, but because the test is conducted at elevated temperatures, the
     discoloration is accelerated.

     To facilitate the convenience of using a single chamber for simultaneously testing encapsulants
     and backsheets, the UV exposure for both may be completed at the higher irradiance specified
     for the backsheet test as described in the Appendix.

     4.1.2 UV Exposure for Backsheets
     Backsheets can cause safety issues if their electrical integrity is compromised and a ground fault
     or shock hazard develops. As the number of candidate backsheet products increases, it is
     reasonable to expect a divergence of the types of backsheets used, along with a possible
     corresponding increase in the failure rates. The present qualification and safety standards are
     inadequate for UV testing of the backsheet material. The Qualification Plus test proposed here
     applies a longer UV exposure at a moderately low temperature.

     This set of tests recognizes both service life and “delta test” philosophies, and uses both. The
     annual UV dose in Phoenix is typically found to be between 300 and 350 MJ/m2.1 Converting
     units and assuming ~10% albedo, for the back of the backsheet the dose of 320 kWh/m2 (for
     300–400 nm) provides approximately a service-life dose in Phoenix. The front-side exposure
     was limited to a six-month test time, resulting in a modeled dose of about 3 years in Phoenix,
     which is not a full service life, but is substantially longer than many of today’s tests. Compared
     to the encapsulant test, a lower test temperature is used because the thermal activation energies
     of the degradation processes for the backsheet materials are poorly characterized.


     1
         http://atlas-mts.com/online-tools/weather-summary-reports/


This report is available at no cost from the
National Renewable Energy Laboratory (NREL)                   14
at www.nrel.gov/publications.
     The visual inspection is designed to identify issues with obvious material degradation and
     adhesion problems. In addition, the backsheet needs to retain mechanical properties adequate to
     ensure safe operation of the module. Specifically, the backsheet should be able to stretch in
     response to strain from thermal coefficient of expansion mismatch or other mechanical stresses.
     Typically, these strains are expected to be < 2%, but local strain associated with the junction box,
     at the edges of the cell, or other stress concentrators may be substantially greater. Functioning
     backsheets harvested from fielded modules typically exhibit > 70% elongation at break. Thus,
     the pass criterion after the UV exposure should be chosen to be between 2% and 70%.

     In absence of more definitive technical data 50% extent of elongation at break was chosen as a
     reasonable estimation of the amount of elongation required in the application. For simplicity, the
     same performance criterion is used for both front and backside exposures.

     To facilitate the convenience of using a single chamber for simultaneously testing encapsulants
     and backsheets, the test temperature may be increased to the higher values specified for the
     encapsulant test.

     4.1.3 UV Exposure for Cables and Connectors
     Connectors and junction boxes sometimes fail in the field. The IEC Working Group 2 is
     developing two new standards for these components, as described in Table 4. Module
     manufacturers may use these tests to select connectors or junction boxes for inclusion in
     products. Issues with cables and connectors are often detected by module-level testing required
     in IEC 61215 and IEC 61730, as well as the Qualification Plus tests described here. However,
     the UV exposure required for 61215 is inadequate to test for a full lifetime, even for substantially
     shaded components on the module's backside that receive less than 20% of the UV light the front
     of the module receives. Furthermore, cables and connectors occasionally are positioned in ways
     that expose them to as much direct sunlight as the front of a module. This test aims to evaluate
     high-exposure situations by providing the same UV dose as used for encapsulant materials. The
     tests completed after weathering are taken from EN 50521, which is very similar to the draft
     currently in discussion by the International Electrotechnical Commission (IEC 62852). The
     Qualification Plus approach attempts to be consistent with the existing standards while including
     some additional details to clarify the procedure.

     4.1.4 UV Exposure for Junction Boxes
     The current qualification tests do not require UV exposure of the junction box. EN 50548 and the
     similar draft IEC 62790 both define aging conditions as well as useful tests to characterize
     whether the junction box survived adequately. The Qualification Plus approach attempts to be
     consistent with the current tests while including some additional details to clarify the procedure.

     4.1.5 Bypass Diode Thermal Test
     Failed diodes and junction boxes appear in several of the surveys summarized in Table 3. For
     example, Kato reported that in one system with >1,200 modules, roughly half had diodes that
     were not functioning. [27,28] Although there is no publication demonstrating the value of the
     specific test proposed here, the potential effects of failure (including module fires) justify
     additional testing. The proposed test is a quick, inexpensive and logical step toward identifying
     hardware that can survive temperatures that are likely to be experienced by some modules at


This report is available at no cost from the
National Renewable Energy Laboratory (NREL)          15
at www.nrel.gov/publications.
     some time during their service. Additionally, the Quality Management System (see section 4.3)
     requires control of electrostatic discharge within the factory to prevent damage of the diodes
     during module fabrication.

     4.1.6 Thermal Cycling
     Failures of solder bonds and ribbons in the module laminate have dominated the failure Pareto
     charts in a number of studies. While it is possible that the 0.1%–3% failure rates reported by
     Degraaff [26] could be infant mortality associated with poor quality control, the high failure rates
     of this sort reported by Kato [27,28] imply that an improvement in the initial design would be
     beneficial.

     Fatigue associated with the mechanical strains encountered during thermal cycling in the field is
     known to accumulate in a predictable manner. There is some evidence that the 200 cycles
     required by IEC 61215 corresponds to about 10 years in the field. [31] The increase to 500 cycles
     was chosen with the intent of aligning the test more closely with product warranties. Many of
     today’s modules can survive far more than 500 thermal cycles, but application of 400 to 800 has
     sometimes been reported to cause additional failures. [39] Thermal cycling is recommended as
     one of the longest test times because of the frequency with which this type of failure is still
     observed in the field.

     The requirement of 500 thermal cycles extends the time required for module testing from about 6
     weeks to 13 weeks, though a chamber that cycles quickly could complete the test in 2 months.
     Concern about the length of time that this test requires is motivating the community to
     investigate how to increase the rate of thermal cycling beyond the ~8 cycles/day allowed by IEC
     61215 or otherwise decrease the duration of the test. One option is to use mechanical load as the
     source of the mechanical strain.

     The proposed test also includes an assessment of the junction box adhesion by hanging a weight
     on the junction box. This approach is based on the studies of Miller et al. [36] with modifications
     to address community feedback that it would be better to apply weight during the thermal
     cycling than during the damp-heat test. The size of the weight is greater than the weight of the
     cables themselves, but modules are sometimes installed with added tension on the cables. A
     vertical test configuration is chosen for convenience and is frequently consistent with the general
     orientation in which stress is applied.

     4.1.7 Dynamic (Cyclic) Mechanical Load
     A reduction in the thickness of silicon solar cells has helped to lower module costs. However, the
     thinner cells are more prone to fracture, especially during events of extreme mechanical loading.
     [40-43] Initially, these cracks may not be obvious and may have no effect on performance of the
     module, but after subsequent thermal cycling, the weakened structure may be more susceptible to
     failures of metal interconnections between the pieces of silicon. Three studies [40-42] have each
     shown the value of first applying a mechanical load and then subsequent thermal cycling.

     The number of cycles and the applied load could be varied, but were chosen to align with the
     draft standard currently being considered by the IEC. The rate of cycling specified for the test
     has a very wide spread, reflecting an insensitivity of the test to this parameter because the test is
     inducing cracks in the silicon and/or in the ribbon interconnections (which are insensitive to

This report is available at no cost from the
National Renewable Energy Laboratory (NREL)            16
at www.nrel.gov/publications.
     dwell time). This test does not attempt to address the creep that occurs in solder bonds during
     thermal cycling, which are dependent on the cycling frequency.

     4.1.8 Enhanced Hot Spot
     As noted above, the addition of a hot spot test was one of the critical improvements to the
     qualification test developed by JPL for the Block Buys. When a module is partially shaded, the
     shaded cells are usually forced into reverse bias. If bypass diodes are not used to protect the cells
     in the module, the current flowing in reverse bias can cause extreme heating, leading to
     catastrophic failure. The localized temperature can exceed 150°C or even 300°C for minutes or
     hours, causing permanent damage within the module package. [27]

     Wohlgemuth and Herrmann [44] described why the hot spot test in the second edition of IEC
     61215 was not adequate. Their proposed modifications have been incorporated into ASTM
     E2481-06 and proposed for the third edition of IEC 61215. Tamizhmani and Sharma [35]
     compared three hot spot tests, concluding that the IEC 61215 method is the most economical.
     Because IEC 61215 selects only the cell with the largest shunt resistance for testing and lasts
     only five hours, it sometimes overlooks problematic cells. In contrast, the ASTM test method
     chooses to test the cell with the highest shunt resistance in addition to the three cells with the
     lowest shunt resistance. It also applies current for a longer time (50 h), providing a better test of
     the cells most likely to fail. The third test (UL hot spot test) compared by Tamizhmani [35] can
     be implemented either intrusively by making contacts directly to each cell or nonintrusively,
     much like the ASTM method. It applies stress for even longer (100 h).

     ASTM E2481-06 is the test method recommended here to take the IEC 61215 test to the next
     level.

     4.1.9 Potential-Induced Degradation Testing
     Although Table 3 does not reflect failures caused by the effects of system voltage, recent data
     [45] have shown that this mechanism can cause degradation of large systems by tens of percent
     in a single year. SunPower reported power loss caused by polarization when their modules were
     operated with a negative ground. [33] They found that the problem could be addressed by
     grounding the positive end of the system or by redesigning the module. In conventional silicon
     PV modules, the problem appears in the reverse polarity and is frequently associated with
     sodium migration from glass. With the introduction of inverters that allow a portion of the
     system to operate at negative bias with respect to ground, this degradation has become more
     common. It is easy to reproduce in the laboratory or in individual modules biased as though in a
     system outdoors. [34,45,46] In general, the problem can be solved for conventional modules by
     adjusting the chemistry of the silicon nitride layer on the cells, by using a high-resistance
     encapsulant, or by adjusting the system voltage so that sodium ions present in the glass move
     away from the cells.

     The IEC is developing a test method to characterize potential-induced degradation and has
     identified several options for determining whether there may be a problem, but has not yet
     defined pass criteria. Because this type of degradation has only been observed recently and
     because the effect depends on the weather, the requirements have not yet been well defined. The
     test proposed here has been examined in a round robin study [47] and validated in fielded
     modules. [48] Light exposure during application of the bias stress may be appropriate in order to

This report is available at no cost from the
National Renewable Energy Laboratory (NREL)            17
at www.nrel.gov/publications.
     more closely simulate the field conditions, but data on the degradation observed in this sort of
     test is not available. Metal foil may also be used to apply the voltage bias, but the basis for the
     pass criteria needs to be established, so this option is not included here, but will be included in
     the IEC test method.

     4.2 Selection of Sampling and Test Procedures
     Although testing of engineering samples or modules that have been carefully selected from a
     manufacturing line gives an indication of the durability of a PV module design at its best,
     substantially greater confidence is obtained when the samples are selected randomly from the
     production line. While it is essential to certify engineering samples from a pilot line as a basis for
     construction of the subsequent large-volume production line, there is also value in recertifying
     the design as it is reproduced on the large-volume production line in case small differences in the
     production equipment affect the final results.

     Similarly, testing a larger sample set increases confidence. The increase from two to five
     modules per leg proposed in this report was chosen to increase confidence without a substantial
     increase in test cost.

     4.3 Audit of Quality Management System
     The delivery of a durable and reliable product requires both qualification of the design and
     consistent control of the manufacturing process. Task Group 1 of the International PV Module
     Quality Assurance Task Force has developed a guideline for PV manufacturing Quality
     Management Systems (QMS). [49] Key features of this guide require that the company provide:
     • Resources to maintain the product warranty system
     •   An electrostatic discharge (ESD) safe environment program, as required for raw material
         storage, processing, and assembly areas
     •   A product realization that includes appropriate certification (e.g. IEC qualification, including
         both type approval and safety testing), a design lifetime that enables compliance with
         warranty, and recycling provisions
     •   Previous failure information incorporated into the requirements of the QMS
     •   Product and manufacturing traceability
     •   A method for selection of vendors that can provide quality materials or products
     •   Incoming inspections of materials and sub assemblies
     •   Routine tests on 100% of product to ensure consistency of initial quality
     •   An ongoing, periodic monitoring program to ensure consistency of aspects of manufacturing
         that may affect safety, performance, and reliability.
     Although the accelerated tests that are defined in this proposal are specific for conventional
     silicon modules, oversight of the QMS may be applied to all PV products, including thin-film
     and concentrator PV.




This report is available at no cost from the
National Renewable Energy Laboratory (NREL)           18
at www.nrel.gov/publications.
     5 Conclusions
     The philosophy and technical bases for the design of the Qualification Plus tests were described
     in this proposal. These methods are recommended as optional tests that increase confidence in
     the durability and reliability of PV modules. PV customers are encouraged to look for
     completion of these or similar tests as they are considering PV acquisitions. The description of
     the tests and other requirements are given in the Appendix.




This report is available at no cost from the
National Renewable Energy Laboratory (NREL)         19
at www.nrel.gov/publications.
     References
     1.      “Sunshot Vision Study.” (2012), www1.eere.energy.gov/solar/pdfs/47927.pdf.
     2.      IEC 61215 Ed. 2. "Crystalline Silicon Terrestrial Photovoltaic (PV) Modules—Design
             Qualification and Type Approval." IEC Central Office: Geneva, Switzerland, 2005.
     3.      IEC 61730-1 Ed. 1.2. "Photovoltaic Module Safety Qualification—Part 1: Requirements
             for Construction." IEC Central Office: Geneva, Switzerland, 2013.
     4.      IEC 61730-2. "Photovoltaic (PV) Module Safety Qualification—Part 2 Requirements for
             Testing." IEC Central Office: Geneva, Switzerland, 2004.
     5.      IEC 61646. "Thin Film Terrestrial Photovoltaic (PV) Modules—Design Qualification and
             Type Approval." IEC Central Office: Geneva, Switzerland, 2008.
     6.      IEC 62108. "Concentrator Photovoltaic (CPV) Modules and Assemblies - Design
             Qualification and Type Approval." IEC Central Office: Geneva, Switzerland, 2007.
     7.      Whipple, M., "The Performance of PV Systems." Proceedings of the Photovoltaic
             Performance and Reliability Workshop, 1993, Golden, CO: NREL, p. 453–460.
     8.      Hoffman, A.R., Ross, R.G., "Environmental Qualification Testing of Terrestrial Solar Cell
             Modules." Proceedings of the 13th IEEE Photovoltaic Specialists' Conference, 1978,
             Washington, DC: IEEE, p. 835–842.
     9.      Smokler, M.I., Otth, D.H., Ross, R.G., "The Block Program Approach to Photovoltaic
             Module Development." Proceedings of the 18th IEEE Photovoltaic Specialists
             Conference, 1985, Las Vegas, NV: IEEE, p. 1150–1157.
     10.     Ross, R.G., "FSA Engineering & Reliability Development Methods—Can They Be
             Applied Today?" Presented at InterSolar 2012, San Francisco, CA,
             http://www2.jpl.nasa.gov/adv_tech/photovol/ppr_86-90/Ross SEMI-VG_07-08-12.pdf.
     11.     “Block V Solar Cell Module Design and Test Specification for Intermediate Load
             Applications.” 1981, http://www2.jpl.nasa.gov/adv_tech/photovol/ppr_81-85/Blk 5
             Interm Load Spec_5101-161_JPL1981.pdf.
     12.     Ross, R., Smokler, M.I., “Flat Plate Solar Array Project Final Report, Volume VI.” 1986,
             http://www2.jpl.nasa.gov/adv_tech/photovol/ppr_86-90/FSA Final Rpt VI - Engin
             Sciences & Reliab.pdf.
     13.     Rosenthal, A.L., Thomas, M.G., Durand, S.J., "A Ten Year Review of Performance of
             Photovoltaic Systems." Proceedings of 23rd IEEE Photovoltaic Specialists Conference,
             1993, Lousiville, KY: IEEE, p. 1289–1291.
     14.     Jordan, D.C., Kurtz, S.R. "Photovoltaic Degradation Rates—an Analytical Review."
             Progress in Photovoltaics: Research and Applications (21:2013); p. 12–29.
             10.1002/pip.1182.
     15.     Jaeckel, B., Krtschil, A., Cunningham, D., Forney, N., LaMothe, C., Nguyen, A., Disser,
             M., Roth, A., "A New Standard for Holistic Quality Assurance." Presented at 26th
             European PVSEC, 2011, Hamburg, Germany, p. 4, AV.2.1 3484–3490.
     16.     Cunningham, D., Jaeckel, B., Roth, A., "A New Approach for Holistic PV Module
             Quality Assurance by Extended Stress Testing and Production Monitoring." Presented at
             PV Module Reliability Workshop, 2012, Golden, CO: NREL,
             http://www1.eere.energy.gov/solar/pdfs/pvmrw12_wedsam_bp_cunningham.pdf.
     17.     Funcell, A., "'The Thresher Test' Crystalline Silicon Terrestrial Photovoltaic Modules
             Long Term Reliability and Degradation." Presented at PV Module Reliability Workshop,
             2012, Golden, CO: NREL,
             http://www1.eere.energy.gov/solar/pdfs/pvmrw12_wedsam_retc_funcell.pdf.

This report is available at no cost from the
National Renewable Energy Laboratory (NREL)         20
at www.nrel.gov/publications.
     18.     Meydbray, J., "Reliability Demonstration Test." Presented at PV Module Reliability
             Workshop, 2012, Golden, CO: NREL,
             http://www1.eere.energy.gov/solar/pdfs/pvmrw12_wedsam_pvevolution_meydbray.pdf.
     19.     Meakin, D., "Photovoltaic Durability Initiative (PVDI) a Durability Program Providing
             Bankability and Marketing Leverage." Presented at PV Module Reliability Workshop,
             2012, Golden, CO: NREL, http://www.nrel.gov/docs/fy14osti/60169.pdf.
     20.     Hacke, P., Terwilliger, K., Glick, S.H., Trudell, D., Bosco, N., Johnston, S., Kurtz, S.,
             "Test-to-Failure of Crystalline Silicon Modules." Presented at 35th IEEE PVSC, 2010,
             Honolulu, HI: IEEE, p. 244–250.
     21.     Osterwald, C., “Terrestrial Photovoltaic Module Accelerated Test-to-Failure Protocol.”
             2008, http://www.nrel.gov/docs/fy08osti/42893.pdf.
     22.     TamizhMani, G., "Long-Term Sequential Testing (LST) of PV Modules." Presented at PV
             Module Reliability Workshop, 2012, Golden, CO: NREL,
             http://www1.eere.energy.gov/solar/pdfs/pvmrw12_wedsam_tuv_tamizhmani.pdf.
     23.     "Introducing 'Best of Modules' Quality Assurance." PV Magazine (2011:02), 2011; p. 92–
             107.
     24.     Scott, K.P., Zielnik, A., "Atlas 25plus—Long Term Durability Test for PV Modules."
             Presented at PV Module Reliability Workshop, 2012, Golden, CO: NREL,
             http://www1.eere.energy.gov/solar/pdfs/pvmrw12_wedsam_tuv_tamizhmani.pdf.
     25.     Zielnik, A., "PV Durability and Reliability Issues." Photovoltaics World (2009); p. 10–14.
     26.     DeGraaff, D., Lacerda, R., Campeau, Z., "Degradation Mechanisms in Si Module
             Technologies Observed in the Field; Their Analysis and Statistics." PV Module
             Reliability Workshop, 2011, Golden, CO: NREL,
             http://www1.eere.energy.gov/solar/pdfs/pvmrw2011_01_plen_degraaff.pdf.
     27.     Kato, K., "PVRessQ!: A Research Activity on Reliability of PV Systems from a User's
             Viewpoint in Japan." Presented at SPIE 2011, San Diego, CA: SPIE, 10.1117/12.896135.
     28.     Kato, K., " PVRessQ!' PV Module Failures Observed in the Field." PV Module
             Reliability Workshop, 2012, Golden, CO: NREL,
             http://www1.eere.energy.gov/solar/pdfs/pvmrw12_tuesam_aist_kato.pdf.
     29.     Skoczek, A., Sample, T., Dunlop, E. "The Results of Performance Measurements of
             Field-Aged Crystalline Silicon Photovoltaic Modules." Prog. in PV (17) 2009; p. 227–
             240. 10.1002/pip.874.
     30.     Jordan, D.C., Wohlgemuth, J.H., Kurtz, S.R., "Technology and Climate Trends in PV
             Module Degradation." Presented at 27th European Photovoltaic Solar Energy
             Conference, 2012, Frankfurt, Germany, p. 3118–3124.
     31.     Wohlgemuth, J.H., Cunningham, D.W., Amin, D., Shaner, J., Xia, Z., Miller, J., "Using
             Accelerated Tests and Field Data to Predict Module Reliability and Lifetime." Presented
             at 23rd European PVSEC, 2008, Valencia, Spain, p. 2663–2669.
     32.     Wohlgemuth, J.H., Cunningham, D.W., Nguyen, A.M., Miller, J., "Long Term Reliability
             of PV Modules." Presented at 20th European PVSEC, 2005, Barcelona, Spain, p. 1942–
             1948.
     33.     Swanson, R., Cudzinovic, M., DeCeuster, D., Desai, V., Jürgens, J., Kaminar, N.,
             Mulligan, W., Rodrigues-Barbarosa, L., Rose, D., Smith, D., Terao, A., Wilson, K., "The
             Surface Polarization Effect in High-Efficiency Silicon Solar Cells." Presented at 15th
             Asian PVSEC, 2005, Shanghai, China.



This report is available at no cost from the
National Renewable Energy Laboratory (NREL)          21
at www.nrel.gov/publications.
     34.     Pingel, S., Frank, O., Winkler, M., Daryan, S., Geipel, T., Hoehne, H., Berghold, J.,
             "Potential Induced Degradation of Solar Cells and Panels." Proceedings of 35th IEEE
             Photovoltaic Specialists Conference, 2010, p. 002817–002822,
             10.1109/pvsc.2010.5616823.
     35.     TamizhMani, G., Sharma, S., "Hot Spot Evaluation of Photovoltaic Modules." Presented
             at SPIE 2008, San Diego, CA: SPIE, 10.1117/12.794237.
     36.     Miller, D.C., Wohlgemuth, J.H., "Examination of a Junction-Box Adhesion Test for Use
             in Photovoltaic Module Qualification." Proceedings of SPIE Solar Energy+ Technology,
             2012, International Society for Optics and Photonics, p. 84720M-84720M-84713.
     37.     Reid, C.G., Bokria, J.G., Woods, J.T., "UV Aging and Outdoor Exposure Correlation for
             EVA PV Encapsulants." Presented at SPIE, 2013, San Diego, CA: SPIE, 10.1117/.
     38.     Wohlgemuth, J.H., Kempe, M.D., Miller, D., "Discoloration of PV Encapsulants."
             Presented at 39th Photovoltaic Specialists Conference, 2013, Tampa, FL: IEEE.
     39.     Herrmann, W., Bogdanski, N., "Outdoor Weathering of PV Modules - Effects of Various
             Climates and Comparison with Accelerated Laboratory Testing." Proceedings of the 37th
             Photovoltaic Specialists Conference, 2011, Seattle, WA: IEEE, p. 002305-002311,
             10.1109/pvsc.2011.6186415.
     40.     Wohlgemuth, J.H., "The Effect of Cell Thickness on Module Reliability." Presented at
             33rd IEEE Photovoltaic Specialists Conference, 2008, San Diego, CA: IEEE.
     41.     Pingel, S., Zemen, Y., Frank, O., Geipel, T., Berghold, J., "Mechanical Stability of Solar
             Cells within Solar Panels." Proc. of 24th EUPVSEC, 2009, p. 3459–3464.
     42.     Koch, S., Kupke, J., Tornow, D., Schoppa, M., Krauter, S., Grunow, P. "Dynamic
             Mechanical Load Tests on Crystalline Silicon Modules." Proc. of 25th EUPVSEC, 2010,
             p. 3998.
     43.     Reil, F. "Dynamic Stress Tests on PV Modules—Derivation of Extended Stress
             Scenarios." Photovoltaics International (16:May), 2012; p. 136–141.
     44.     Wohlgemuth, J., Herrmann, W., "Hot Spot Testing for Crystalline Silicon Modules."
             Presented at 31st IEEE Photovoltaic Specialists Conference, 2005, Lake Buena Vista, FL:
             IEEE.
     45.     Berghold, J., Frank, O., Hoehne, H., Pingel, S., Richardson, B., Winkler, M., "Potential
             Induced Degradation of Solar Cells and Panels." Proceedings of 25th European PVSEC,
             2010, p. 3753–3759, 10.4229/25thEUPVSEC2010-4BO.9.5.
     46.     Hacke, P., Terwilliger, K.M., Smith, R.M., Glick, S.H., Pankow, J.W., Kempe, M.D.,
             Kurtz, S.R., Bennett, I., Kloos, M., "System Voltage Potential-Induced Degradation
             Mechanisms in PV Modules and Methods for Test." Presented at 36th IEEE Photovoltaic
             Specialists Conference, 2011, Seattle, WA: IEEE.
     47.     Hacke, P., Terwilliger, K., Koch, S., Weber, T., Berghold, J., Hoffmann, S., Koehl, M.,
             Dietrich, S., Ebert, M., Mathiak, G., “Results of IEC 62804 Draft Round Robin Testing.”
             2013, http://www.nrel.gov/docs/fy13osti/60493.pdf.
     48.     Hacke, P., Smith, R., Terwilliger, K., Perrin, G., Sekulic, B., Kurtz, S., "Development of
             an IEC Test for Crystalline Silicon Modules to Qualify Their Resistance to System
             Voltage Stress." Presented at 28th EUPVSEC, 2013, Paris, France.
     49.     Norum, P., Sinicco, I., Eguchi, Y., Lokanath, S., Zhou, W., Brueggemann, G.,
             Mikonoxicz, A., Yamamichi, M., Kurtz, S. Proposal for a Guide for Quality Management
             Systems for PV Manufacturing: Supplemental Requirements to ISO 9001-2008.
             NREL/TP-5200-589402013.


This report is available at no cost from the
National Renewable Energy Laboratory (NREL)          22
at www.nrel.gov/publications.
     50.     ASTM G151-10. "Exposing Nonmetallic Materials in Accelerated Test Devices That Use
             Laboratory Light Sources." ASTM International, 2010.
     51.     Miller, D.C., Apezteguia, J., Bokria, J.G., Köhl, M., Powell, N.E., Smith, M.E., White,
             M.D., Wilson, H.R., Wohlgemuth, J.H., "Examination of an Optical Transmittance Test
             for Photovoltaic Encapsulation Materials." Presented at SPIE, 2013, San Diego, CA:
             SPIE.




This report is available at no cost from the
National Renewable Energy Laboratory (NREL)        23
at www.nrel.gov/publications.
     Appendix: Test Requirements for Qualification Plus
     Testing
     The Qualification Plus set of tests is intended for implementation after certification to IEC
     61215. If the module design or any material or component source is changed, retest is required,
     consistent with the retest guidelines established for IEC 61215.
     The Qualification Plus tests are being recommended specifically for crystalline silicon modules
     with glass/encapsulant/polymeric backsheet construction. Other silicon, thin-film and
     concentrator PV modules may also demonstrate improved durability and reliability through these
     or similar tests not described in this report but are not eligible for the Qualification Plus
     certification.


     Component Tests
     All component tests may be documented by/through the component or the module manufacturer,
     depending on which is more convenient (see note below about how to certify the test results).
     Certification for Qualification Plus requires documentation that these tests have been completed
     initially and any time the module design changes or the source of these components changes.
     Qualification Plus also requires ongoing qualification of materials received into the factory, but
     does not specify the frequency and type of acceptance testing. These details are reviewed during
     the factory audit.
          1. UV Exposure for Encapsulants: Extended UV exposure for frontsheets and
              encapsulants that transmit light to the solar cells in the PV module.
                 a. Five sample coupons must be tested in the configuration in which they will be
                     deployed.
                           i. If the encapsulant will be mounted behind glass, it must be tested behind
                              the same type of glass used in the module or a glass shall be chosen that is
                              as transparent or more transparent (within 5%) to UV (between 300 and
                              400 nm) than the glass used in the module. The choice of glass, including
                              the UV cut-off (10% transmission) of the glass used, shall be noted and
                              included in the test report.
                          ii. If the encapsulant has restricted availability of oxygen and moisture (for
                              example between glass and cells), it must be tested in a glass/glass or
                              similar package (minimum of 5 cm x 5 cm) in order to simulate the lack of
                              oxygen availability in the final product.
                         iii. The package design for this test will depend on the module design, but the
                              underlying principle in the design of the test coupon is to expose samples
                              to the relevant dose of UV and maintain the oxygen concentrations in a
                              range of relevance.
                 b. Test Conditions
                           i. Irradiance of 56 ± 5 W/m2 between 300 and 400 nm, or 0.55 ± 0.05
                              W·m-2·nm-1 at 340 nm, using a xenon arc source with filters complying
                              with the latest version of ASTM D7869 Daylight filter. For convenience,
                              the irradiance specified in 2.a.ii.1. may be used.

This report is available at no cost from the
National Renewable Energy Laboratory (NREL)           24
at www.nrel.gov/publications.
                        ii. Chamber controlled to ambient air temperature of 70°C ± 5°C.
                       iii. Chamber humidity of 50% ± 10% at air temperature.
                       iv.  Corresponding Black Panel (uninsulated) Temperature [50] of 90 ± 5°C.
                        v.  Duration of exposure: ~ 4000 hours to achieve at least 224 kWh/m2 total
                            UV (300–400 nm). The exposure may be interrupted for system
                            maintenance. If the irradiance of 2.a.ii.1. is used, the exposure may
                            completed in less time as long as the 224 kWh/m2 dose is completed.
               c. Measurements
                         i. Measure transmittance (T) as a function of wavelength [51], from a
                            location in the center of the samples, in 5-nm steps.
                        ii. Report changes in the solar-weighted photon transmittance (Tsw) using
                            global photon flux values from Table 1 of IEC 60904-3 in the wavelength
                            range 300-1250 nm.
               d. Pass/fail criteria: <2% decrease in Tsw for all samples as measured in c.ii.
         2. UV Exposure for Backsheets: Backsheet materials will be exposed to UV light and
            evaluated using visual inspection to assess the weathering durability and safe use of these
            materials.
               a. Matched Component Coupon Test with Visual Inspection Only
                         i. Twelve samples of backsheet will be laminated, using two layers of
                            encapsulant, to a glass sample. The sample dimensions will be at least 6.4
                            cm × 4.4 cm. The choice of glass and encapsulant, including the UV cut-
                            off (10% transmission) of the glass and encapsulant used, shall be noted
                            and included in the test report. Two samples shall be retained as controls.
                        ii. Five samples will be exposed from the glass side as:
                                1. Irradiance of 81 ± 8 W/m2 between 300 and 400 nm, or 0.8 ± 0.08
                                    W/m2/nm at 340 nm, using a xenon arc source with filters
                                    complying with the latest version of ASTM D7869 Daylight filter.
                                2. Chamber controlled to Black Panel (uninsulated) Temperature [50]
                                    of 70°C ± 5°C. For convenience, temperature may be controlled as
                                    in 1.b.iv.
                                3. Ambient temperature of 50°C ± 5°C. For convenience, temperature
                                    may be controlled as in 1.b.ii.
                                4. Ambient air relative humidity of 50% ± 10%.
                                5. Duration: ~ 4000 hours to achieve at least 320 kWh/m2 total UV
                                    (300–400 nm). The exposure may be interrupted for system
                                    maintenance.
                       iii. Five samples will be exposed from the backsheet side using the same
                            conditions specified in a.ii, to achieve a total dose of at least 320 kWh/m2
                            total UV (300–400 nm).
                       iv. Both sets of 5 samples must pass the visual inspection according to IEC
                            61215 10.1, as no major visual defects such as broken, cracked, torn
                            external surfaces, bubbles, or delamination that could form a continuous
                            path between a cell and the edge of a module if the sample were within a
                            module. Color change shall be noted for reference only.
               b. Matched Component Coupon Test with Visual Inspection and Physical
                   Property Measurement

This report is available at no cost from the
National Renewable Energy Laboratory (NREL)          25
at www.nrel.gov/publications.
                       i. Twelve samples of backsheet will be laminated to a glass sample, using
                          two layers of encapsulant, with a transparent release film inserted between
                          the backsheet and encapsulant. The release film must be transparent
                          (>85% transmission at all wavelengths from 300 nm to 400 nm) and retain
                          its transparency in this wavelength range during the exposure. The sample
                          dimensions will be at least 6.4 cm × 4.4 cm. The choice of glass,
                          encapsulant, and release liner including the UV cut-off (10% transmission)
                          shall be noted and included in the test report. Two samples shall be
