Repository: ikathuria/groundwork

# GROUNDWORK

> *Type a research question. Get back a structured synthesis of the literature — key themes, open problems, methodology landscape, and a prioritized reading list.*

---

## What It Does

Keeping up with modern CS/AI literature is a full-time job. A field that had 200 relevant papers five years ago now publishes that many in a month. Knowing what has been tried, what is open, and what is worth reading next requires hours of manual search and synthesis that most researchers don't have.

GROUNDWORK compresses that process. You type a research question in plain language.

File: hypotheses/2026-04-25_shj-ni-cu-electroplated-front-grid/raw/protocols/2014-nrel-pv-module-qualification-plus.txt (part 3 of 3)
Photovoltaic Module
                          retained as controls.
                      ii. Expose five samples, with the backside facing the light, to UV light as in
                          section a.iii.
                    iii. Expose five samples, with the glass side facing the light, to UV light as in
                          section a.ii.
                     iv. After exposure, remove the backsheet sample from the release sheet. Both
                          sets of five samples must pass the visual inspection according to IEC
                          61215 10.1, as no major visual defects such as broken, cracked, torn
                          external surfaces, bubbles or delaminations that would be expected to
                          form a continuous path between a cell and the edge of a module if this
                          were within a module. Color change shall be noted.
                      v. Remove the backsheet films from the release sheet and measure
                          elongation at break according to ASTM D 882.
                     vi. Pass/fail criteria: The average elongation at break of the exposed samples
                          must not be less than 50%.
         3. UV Exposure for Cables and Connectors
              a. Three samples of cables with connectors will be made with a male and female
                 connector on opposite sides of a cable of sufficient length to perform the analysis
                 indicated below. The connectors on a single cable will be connected together.
              b. Samples will be exposed to the UV conditions prescribed for encapsulant
                 materials in section 1.b. To facilitate mounting in the test chamber, the cables may
                 be coiled and clipped onto a sample holder provided that the connectors and 80%
                 of the cable length are completely exposed to UV light on one side.
              c. After exposure, samples will be tested according to EN 50521, 6.3.4 Temperature
                 rise, 6.3.5 Mechanical operation, 6.3.6 Bending (flexing) test, and 6.3.8 Dielectric
                 strength. The bending test will be performed on both sides of the cables after
                 disconnecting the connectors.
              d. Pass/fail criteria. All samples must pass the visual inspection according to IEC
                 61215 10.1 such that no damage likely to impair function can be seen. For 6.3.4,
                 the temperature rise may not exceed the rated temperature limits of the materials.
                 For 6.3.8, there may be no breakdown or flashover.
         4. UV Exposure of Junction Box
              a. Five samples of the junction box will be obtained complete with cables and
                 diodes, and fixed to a substrate representative of the module according to EN
                 50548 5.2.5.
              b. Test conditions as per EN 50548 or EN ISO 4892-3




This report is available at no cost from the
National Renewable Energy Laboratory (NREL)        26
at www.nrel.gov/publications.
                        i. Irradiance of 60 ± 6 W/m2 between 300 and 400 nm, or 0.59 ± 0.06
                           W/m2/nm at 340 nm, using a xenon arc source with filters complying with
                           the latest version of ASTM D7869 Daylight filter.
                       ii. Chamber controlled to Black Standard (insulated) Temperature [50] of
                           65°C ± 5°C.
                      iii. Ambient temperature of 50°C± 5°C.
                      iv. Ambient air relative humidity of 65% ± 10% during the “dry” cycle.
                       v. Cycles: 18 min. spraying, 102 min. dry.
                      vi. Duration: ~500 h to achieve at least 30 kWh/m2 total UV dose between
                           300 and 400 nm.
               c. After exposure, samples will be tested according to EN 50548, 5.3.3 Fixing of lid
                  at rewireable junction box, 5.3.19 Test of terminations and connection methods,
                  5.3.21 Test of cord anchorage, 5.3.22 Retention of the mounting surface, 5.3.16
                  Wet leakage current test, and 5.3.20 Knock-out inlets (outlets) intended to be
                  removed by mechanical impact. Tests will be conducted in the order listed above.
               d. Pass/fail criteria. All samples must pass the visual inspection according to IEC
                  61215 10.1 such that no damage likely to impair function can be seen. For 5.3.16
                  the insulation resistance must be greater than 400 MΩ. For all the other tests, the
                  respective requirements of EN 50548 will be fulfilled.
         5. Bypass Diode and Junction Box Thermal Test
               a. Increase time for bypass diode thermal test Section 10.18 of IEC 61215.
               b. Test five samples, where a sample is a junction box with the relevant number of
                  diodes in the configuration used by the manufacturer (this test is completed under
                  the direction of the module manufacturer because it needs to reflect the module
                  design). As in Section 10.18, heat the diodes mounted in the junction box as in a
                  regular module in a 75°C ± 5°C ambient and apply a current through all diodes
                  using a current equal to the short circuit current under Standard Test Conditions
                  for one hour. Measure the junction temperature of each diode. None of these
                  should exceed the diode manufacturer’s recommended operating temperature
                  during the test and the diodes should continue to be operational after the test.
                  Increase the time of the test (the time at 75°C ± 5°C with short circuit current
                  flow) from 1 hour to 96 hours. After at least 96 hours of exposure, increase the
                  current flow to 1.25 times short circuit current for 1 hour as described in section
                  10.18.3(f).
               c. The pass/fail criteria of IEC 61215 are used with the addition of the requirement
                  of verification of the integrity of the junction box housing and function of all
                  diodes.
     Module Tests
     Before initiating tests, modules may be preconditioned according to Clause 5 of IEC 61215.

         1. Thermal Cycling: Test five modules and increase the total number of thermal cycles in
            IEC 61215 Section 10.11 from 200 cycles to 500 cycles. The test procedure and pass/fail
            criteria follow Section 10.11 of IEC 61215 with the addition that the diodes are still
            functioning. A 0.5 kg weight is hung from each junction box during the temperature


This report is available at no cost from the
National Renewable Energy Laboratory (NREL)         27
at www.nrel.gov/publications.
            cycling (the module is assumed to be in a vertical configuration). This test may be
            interrupted for interim testing.
         2. Dynamic (Cyclic) Mechanical Load (DML): Add DML testing in the UV/50TC/10 HF
            test sequence as described by IEC 61215 using five modules. The DML test shall be
            performed after the UV preconditioning exposure and before the 50 thermal cycles/10
            humidity freeze cycles. Apply the dynamic mechanical load and cycle it 1,000 times
            using a pressure of ± 1000 Pa (with a tolerance of ± 100 Pa) and a rate between 1 and 10
            cycles per minute. (Each cycle consists of one positive and one negative load
            application). Pass/fail criteria: <5% power loss after each of the tests in the sequence,
            <8% power loss after the entire sequence, no open circuit during the test, no major visual
            defects, and meeting the requirements of the insulation resistance and wet leakage current
            tests.
         3. System Voltage (Potential Induced Degradation and Polarization)
                a. Five modules shall be exposed to the following stress test conditions:
                         i. Chamber air temperature: 60°C ± 2°C
                        ii. Chamber relative humidity: 85% ± 3% RH
                       iii. Test duration: at least 96 h dwell at the designated temperature and
                            relative humidity
                       iv. Voltage: Module rated system voltage and polarities are applied to the
                            shorted module leads. The module frame or mounting points shall be
                            grounded.
                b. Test Procedure
                         i. The modules shall be at temperature before relative humidity is ramped
                            and voltage shall be applied for the test duration after the modules reach
                            the specified stress levels.
                        ii. The testing shall reasonably accommodate requests by the module
                            manufacturer to simulate manufacturer-specified mounting and grounding
                            configurations when deployed while ensuring the stress levels and factors
                            specified here are maintained.
                c. Pass/Fail Criteria
                         i. The Standard Test Condition maximum power <5% degradation
                        ii. No major visual defects (IEC 61215 Ed. 2 Clause 10.1),
                       iii. Wet leakage current test (IEC 61215 Ed. 2. Clause 10.15) results meet all
                            requirements initially and after stress testing.
         4. Hot Spot Test
                a. Test five modules.
                b. Use Hot Spot procedure from ASTM E2481-06.
                c. The quality system must specify a continuing sampling program for hot spots.
     Sampling Requirements
         1. All test modules (for the module tests described here) must be chosen at random from a
            production line that is shipping product—no engineering or preproduction samples are
            allowed.
         2. If any module fails any Qualification Plus test, the overall test is failed and the
            manufacturer must address the deficiency (by a change in the design or in the QMS)


This report is available at no cost from the
National Renewable Energy Laboratory (NREL)         28
at www.nrel.gov/publications.
            before retest to the entire test (with five modules for each test) or according to the retest
            guidelines used for IEC 61215 in the event that most of the initial test was passed.
         3. The quality system must specify a continuing sampling program with a repeat of module
            tests 1–4 at least once a year.
     Requirement for Quality Management System
     Add the recommendations from “Guide for Quality Management System for PV Module
     Manufacturing: Supplemental Requirements to ISO 9001-2008” into the quality assurance
     system and ensure inclusion of these requirements [49] in an audit by a Certification Body
     approved by ANSI-ASQ National Accreditation Board (ANAB) to conduct ISO 9001 Quality
     System Audits or Certification Body approved by a similar organization under the International
     Accreditation Forum (IAF) (an IAF-accredited Certification Body inside or outside the United
     States may be used to conduct this audit).
     Certification Requirements
         1. Testing to Qualification Plus requirements shall be certified (using these specifications
            and the relevant sections of IEC 61215, EN or ASTM standards) by an International
            Laboratory Accreditation Corporation (ILAC) accredited laboratory or a laboratory
            accredited by IECEE for testing per IEC 61215. If the test data for the component testing
            is accepted by the independent test lab from the component manufacturers, both the
            certificate and test report shall indicate that these data were accepted by the test lab
            according to their data acceptance procedure.
         2. Annual documentation of compliance with these standards is required to retain
            Qualification Plus status.




This report is available at no cost from the
National Renewable Energy Laboratory (NREL)           29
at www.nrel.gov/publications.
